Repository: Amaan9136/regression-pipeline

File: cleaning/SCM-concrete-global.csv (part 1 of 4)
Mix ID, Cement(kg/m3), Water(kg/m3),Coarse aggregate(kg/m3),Fine aggregate(kg/m3), FA (kg/m3),SF (kg/m3),GGBFS (kg/m3),SP (kg/m3),Cylinder compressive strength (MPa),Splitting tensile strength (MPa),Flexural strength (MPa),Elastic modulus (GPa),Chloride permeability (Coulomb) 28d,Chloride permeability (Coulomb) 90d,Chloride permeability (Coulomb) 180d,Drying shrinkage (με) 7d,Drying shrinkage (με) 28d,Drying shrinkage (με) 90d,Drying shrinkage (με)120d,Creep (με) 28d,Creep (με) 90d,Creep (με) 150d,Abrasion (mm) 28 d,Reference
R1_F40,300,150,1097,673,200,0,0,4.5,52.7,2.52,-1,-1,-1,-1,-1,-1,-1,-1,-1,-1,-1,-1,-1,https://doi.org/10.1016/j.conbuildmat.2017.05.080
R1_F55,225,150,1097,673,275,0,0,4.5,39.95,2.4,-1,-1,-1,-1,-1,-1,-1,-1,-1,-1,-1,-1,-1,
R1_F70,150,150,1097,673,350,0,0,4,35.7,2.05,-1,-1,-1,-1,-1,-1,-1,-1,-1,-1,-1,-1,-1,
R1_S40,300,150,1097,673,0,0,200,5.5,59.5,2.75,-1,-1,-1,-1,-1,-1,-1,-1,-1,-1,-1,-1,-1,
R1_S55,225,150,1097,673,0,0,275,6,51,2.65,-1,-1,-1,-1,-1,-1,-1,-1,-1,-1,-1,-1,-1,
R1_S70,150,150,1097,673,0,0,350,6.5,48.45,2.35,-1,-1,-1,-1,-1,-1,-1,-1,-1,-1,-1,-1,-1,
R1_F40S15,225,150,1097,673,200,0,75,5,48.45,2.5,-1,-1,-1,-1,-1,-1,-1,-1,-1,-1,-1,-1,-1,
R1_F15S40,225,150,1097,673,75,0,200,5,55.25,2.37,-1,-1,-1,-1,-1,-1,-1,-1,-1,-1,-1,-1,-1,
R2_60% FA,41.5,168,820,932,373.5,0,0,1.69,34.1,-1,-1,-1,-1,-1,-1,-1,-1,-1,-1,-1,-1,-1,-1,https://doi.org/10.1016/j.conbuildmat.2012.02.034
R2_80% FA,83,168,820,932,332,0,0,1.69,40,-1,-1,-1,-1,-1,-1,-1,-1,-1,-1,-1,-1,-1,-1,
R2_90% FA,166,168,820,932,249,0,0,1.69,10.9,-1,-1,-1,-1,-1,-1,-1,-1,-1,-1,-1,-1,-1,-1,
R2_60% SL,166,168,820,932,0,0,249,1.69,52.3,-1,-1,-1,-1,-1,-1,-1,-1,-1,-1,-1,-1,-1,-1,
R2_80% SL,83,168,820,932,0,0,332,1.69,57.6,-1,-1,-1,-1,-1,-1,-1,-1,-1,-1,-1,-1,-1,-1,
R2_90% SL,41.5,168,820,932,0,0,373.5,1.69,37.9,-1,-1,-1,-1,-1,-1,-1,-1,-1,-1,-1,-1,-1,-1,
R2_60% 25FA-75SL,166,168,820,932,62.25,0,186.75,1.69,54.2,-1,-1,38,-1,-1,-1,-1,-1,-1,-1,-1,-1,-1,-1,
R2_80% 25FA-75SL,83,168,820,932,83,0,249,1.69,63,-1,-1,40,-1,-1,-1,-1,-1,-1,-1,-1,-1,-1,-1,
R2_90% 25FA-75SL,41.5,168,820,932,93.375,0,280.125,1.69,47.2,-1,-1,39.7,-1,-1,-1,-1,-1,-1,-1,-1,-1,-1,-1,
R2_60% 50FA-50SL,166,168,820,932,124.5,0,124.5,1.69,56,-1,-1,40.5,-1,-1,-1,-1,-1,-1,-1,-1,-1,-1,-1,
R2_80% 50FA-50SL,83,168,820,932,166,0,166,1.69,41.4,-1,-1,41.5,-1,-1,-1,-1,-1,-1,-1,-1,-1,-1,-1,
R2_90% 50FA-50SL,41.5,168,820,932,186.75,0,186.75,1.69,33,-1,-1,40,-1,-1,-1,-1,-1,-1,-1,-1,-1,-1,-1,
R2_60% 75FA-25SL,166,168,820,932,186.75,0,62.25,1.69,49,-1,-1,38,-1,-1,-1,-1,-1,-1,-1,-1,-1,-1,-1,
R2_80% 75FA-25SL,83,168,820,932,249,0,83,1.69,28,-1,-1,38,-1,-1,-1,-1,-1,-1,-1,-1,-1,-1,-1,
R2_90% 75FA-25SL,41.5,168,820,932,280.125,0,93.375,1.69,32,-1,-1,40,-1,-1,-1,-1,-1,-1,-1,-1,-1,-1,-1,
R3_A-50-50-1,260,206.7,849.4,785,260,0,0,5.72,15.33,-1,-1,-1,-1,-1,-1,-1,-1,-1,-1,-1,-1,-1,-1,https://doi.org/10.1016/j.conbuildmat.2019.117115
R3_A-50-50-2,260,206.7,849.4,785,130,0,130,5.43,28.48,-1,-1,-1,-1,-1,-1,-1,-1,-1,-1,-1,-1,-1,-1,
R3_A-50-50-3,260,206.7,849.4,785,104,52,104,6.76,34.26,-1,-1,-1,-1,-1,-1,-1,-1,-1,-1,-1,-1,-1,-1,
R3_A-50-75-1,130,206.7,849.4,785,390,0,0,5.94,6.09,-1,-1,-1,-1,-1,-1,-1,-1,-1,-1,-1,-1,-1,-1,
R3_A-50-75-2,130,206.7,849.4,785,195,0,195,4.68,16.71,-1,-1,-1,-1,-1,-1,-1,-1,-1,-1,-1,-1,-1,-1,
R3_A-50-75-3,130,206.7,849.4,785,156,78,156,6.8,30.21,-1,-1,-1,-1,-1,-1,-1,-1,-1,-1,-1,-1,-1,-1,
R3_A-100-50-1,260,214.9,832,785,260,0,0,4.78,17.85,1.57,-1,-1,-1,-1,-1,-1,396,480,496,-1,-1,-1,-1,
R3_A-100-50-2,260,214.9,832,785,130,0,130,5.67,32.62,2.75,-1,-1,-1,-1,-1,-1,400,471,478,-1,-1,-1,-1,
R3_A-100-50-3,260,214.9,832,785,104,52,104,6.86,42.02,3.66,-1,-1,-1,-1,-1,-1,425,522,523,-1,-1,-1,-1,
R3_A-100-75-1,130,214.9,832,785,390,0,0,7.4,11.59,0.96,-1,-1,-1,-1,-1,-1,405,500,500,-1,-1,-1,-1,
R3_A-100-75-2,130,214.9,832,785,195,0,195,7.28,26.21,1.67,-1,-1,-1,-1,-1,-1,407,507,507,-1,-1,-1,-1,
R3_A-100-75-3,130,214.9,832,785,156,78,156,7.57,36.34,2.89,-1,-1,-1,-1,-1,-1,440,550,551,-1,-1,-1,-1,
R4_PLC1-0.45-20 %FAF,290,163,1048,670,72.5,0,0,0,37.5,-1,-1,-1,-1,-1,-1,-1,-1,-1,-1,-1,-1,-1,-1,https://doi.org/10.1016/j.cement.2022.100026
R4_PLC2-0.45-20 %FAF,290,163,1048,670,72.5,0,0,0,36,-1,-1,-1,-1,-1,-1,-1,-1,-1,-1,-1,-1,-1,-1,
R4_PLC3-0.45-20 %FAF,290,163,1048,670,72.5,0,0,0,27,-1,-1,-1,-1,-1,-1,-1,-1,-1,-1,-1,-1,-1,-1,
R4_PLC4-0.45-20 %FAF,290,163,1048,670,72.5,0,0,0,28,-1,-1,-1,-1,-1,-1,-1,-1,-1,-1,-1,-1,-1,-1,
R4_PLC5-0.45-20 %FAF,290,163,1048,670,72.5,0,0,0,37,-1,-1,-1,-1,-1,-1,-1,-1,-1,-1,-1,-1,-1,-1,
R4_PLC6-0.45-20 %FAF,290,163,1048,670,72.5,0,0,0,36,-1,-1,-1,-1,-1,-1,-1,-1,-1,-1,-1,-1,-1,-1,
R4_PLC7-0.45-20 %FAF,290,163,1048,670,72.5,0,0,0,30,3.27,-1,-1,-1,-1,-1,-1,-1,-1,-1,-1,-1,-1,-1,
R4_PLC1-0.45-30 %FAC,253.75,163,1048,670,108.75,0,0,0,43,4.128,-1,-1,-1,-1,-1,-1,-1,-1,-1,-1,-1,-1,-1,
R4_PLC2-0.45-30 %FAC,253.75,163,1048,670,108.75,0,0,0,35.5,3.7275,-1,-1,-1,-1,-1,-1,-1,-1,-1,-1,-1,-1,-1,
R4_PLC3-0.45-30 %FAC,253.75,163,1048,670,108.75,0,0,0,34.5,3.46725,-1,-1,-1,-1,-1,-1,-1,-1,-1,-1,-1,-1,-1,
R4_PLC4-0.45-30 %FAC,253.75,163,1048,670,108.75,0,0,0,35.4,3.4338,-1,-1,-1,-1,-1,-1,-1,-1,-1,-1,-1,-1,-1,
R4_PLC5-0.45-30 %FAC,253.75,163,1048,670,108.75,0,0,0,44.5,3.58225,-1,-1,-1,-1,-1,-1,-1,-1,-1,-1,-1,-1,-1,
R4_PLC6-0.45-30 %FAC,253.75,163,1048,670,108.75,0,0,0,40,3.64,-1,-1,-1,-1,-1,-1,-1,-1,-1,-1,-1,-1,-1,
R4_PLC7-0.45-30 %FAC,253.75,163,1048,670,108.75,0,0,0,38,3.8038,-1,-1,-1,-1,-1,-1,-1,-1,-1,-1,-1,-1,-1,
R4_PLC1-0.45-35 %slag,235.62,163,1048,670,0,0,126.88,0,43,-1,-1,-1,-1,-1,-1,-1,-1,-1,-1,-1,-1,-1,-1,
R4_PLC3-0.45-35 %slag,235.62,163,1048,670,0,0,126.88,0,38.5,-1,-1,-1,-1,-1,-1,-1,-1,-1,-1,-1,-1,-1,-1,
R4_PLC5-0.45-35 %slag,235.62,163,1048,670,0,0,126.88,0,44.5,-1,-1,-1,-1,-1,-1,-1,-1,-1,-1,-1,-1,-1,-1,
R4_PLC7-0.45-35 %slag,235.62,163,1048,670,0,0,126.88,0,39.5,3.91,-1,-1,-1,-1,-1,-1,-1,-1,-1,-1,-1,-1,-1,
R4_PLC1-0.45-25%FAC-5% SF,253.75,163,1048,670,90.62,18.12,0,0,40.7,-1,-1,-1,-1,-1,-1,-1,-1,-1,-1,-1,-1,-1,-1,
R4_PLC3-0.45-25%FAC-5% SF,253.75,163,1048,670,90.62,18.12,0,0,31,-1,-1,-1,-1,-1,-1,-1,-1,-1,-1,-1,-1,-1,-1,
R4_PLC5-0.45-25%FAC-5% SF,253.75,163,1048,670,90.62,18.12,0,0,37,-1,-1,-1,-1,-1,-1,-1,-1,-1,-1,-1,-1,-1,-1,
R4_PLC7-0.45-25%FAC-5% SF,253.75,163,1048,670,90.62,18.12,0,0,35,3.53,-1,-1,-1,-1,-1,-1,-1,-1,-1,-1,-1,-1,-1,
R5_C85-FA15,368.53,260.14,810,795,50.77,0,0,0,23.72,-1,-1,-1,-1,-1,-1,-1,-1,-1,-1,-1,-1,-1,-1,https://doi.org/10.1016/j.conbuildmat.2023.132336
R5_C75-FA25,325.18,260.14,810,795,84.62,0,0,0,18.02,-1,-1,-1,-1,-1,-1,-1,-1,-1,-1,-1,-1,-1,-1,
R5_C65-FA35,281.82,260.14,810,795,118.46,0,0,0,15.3,-1,-1,-1,-1,-1,-1,-1,-1,-1,-1,-1,-1,-1,-1,
R5_C95-SF5,411.89,260.14,810,795,0,16.08,0,0,34.77,-1,-1,-1,-1,-1,-1,-1,-1,-1,-1,-1,-1,-1,-1,
R5_C90-SF10,390.21,260.14,810,795,0,32.17,0,0,36.81,-1,-1,-1,-1,-1,-1,-1,-1,-1,-1,-1,-1,-1,-1,
R5_C85-SF15,368.53,260.14,810,795,0,48.25,0,0,39.78,-1,-1,-1,-1,-1,-1,-1,-1,-1,-1,-1,-1,-1,-1,
R6_4SF,436.5,200,778,880,0,18,0,6.7,53.7,-1,-1,-1,5183,1403,-1,-1,-1,-1,-1,-1,-1,-1,-1,https://doi.org/10.1016/j.conbuildmat.2015.01.053
R6_8SF,418.5,200,774,875,0,36,0,7.5,64,-1,-1,-1,966,685,-1,-1,-1,-1,-1,-1,-1,-1,-1,
R6_12SF,400,200,771,870,0,54.5,0,8,64,-1,-1,-1,560,408,-1,-1,-1,-1,-1,-1,-1,-1,-1,
R6_8SF18BFS,337,200,774,874,0,36,81.5,6.7,66.5,-1,-1,-1,614,529,-1,-1,-1,-1,-1,-1,-1,-1,-1,
R6_18FAC,373,200,778,878,81.5,0,0,5.82,50.1,-1,-1,-1,3810,1386,-1,-1,-1,-1,-1,-1,-1,-1,-1,
R6_36FAC,291,200,773,872,163.5,0,0,6.35,56.5,-1,-1,-1,3240,2286,-1,-1,-1,-1,-1,-1,-1,-1,-1,
R6_36FAC18BFS,209.5,200,772,871,163.5,0,81.5,5.5,50,-1,-1,-1,1326,942,-1,-1,-1,-1,-1,-1,-1,-1,-1,
R6_18FAF,373,200,772,872,81.5,0,0,4.67,41,-1,-1,-1,4901,1171,-1,-1,-1,-1,-1,-1,-1,-1,-1,
R6_36FAF,291,200,762,859,163.5,0,0,4.36,37.6,-1,-1,-1,4159,624,-1,-1,-1,-1,-1,-1,-1,-1,-1,
R6_36FAF18BFS,209.5,200,761,858,163.5,0,81.5,4.31,35.8,-1,-1,-1,4204,660,-1,-1,-1,-1,-1,-1,-1,-1,-1,
R6_18BFS,373,200,781,881,0,0,81.5,5.35,54.6,-1,-1,-1,2520,1834,-1,-1,-1,-1,-1,-1,-1,-1,-1,
R6_8SF18FAC18BFS,255.5,200,769,868,81.5,36,81.5,7,56.8,-1,-1,-1,511,359,-1,-1,-1,-1,-1,-1,-1,-1,-1,
R7_50%RCA+50%slag,228,182,1100,770,0,0,228,0,43,3.88,-1,23.7,-1,-1,-1,-1,-1,-1,-1,-1,-1,-1,-1,https://doi.org/10.1016/j.ijsbe.2017.10.005
R7_50%RCA+45%slag+5%SF,228,182,1100,770,0,23,228,1.82,46,4.5,-1,26.7,-1,-1,-1,-1,-1,-1,-1,-1,-1,-1,-1,
R7_50%RCA+40%slag+10%SF,228,182,1100,770,0,46,182,2.58,49.5,4.45,-1,29,-1,-1,-1,-1,-1,-1,-1,-1,-1,-1,-1,
R7_50%RCA+35%slag+15%SF,228,182,1100,770,0,68,159,2.8,58,4.9,-1,26.8,-1,-1,-1,-1,-1,-1,-1,-1,-1,-1,-1,
R8_C9F1,674.4,187.4,1058.8,453.3,75,0,0,3.4,64,-1,-1,-1,900,-1,-1,397,470,-1,580,-1,-1,-1,-1,https://doi.org/10.1016/j.rineng.2023.101113
R8_C8F2,594.4,185.8,1049.4,449.3,148.6,0,0,3,65,-1,-1,-1,886,-1,-1,376,460,-1,550,-1,-1,-1,-1,
R8_C7F3,515.7,184.2,1040.5,445.5,221,0,0,2.3,62,-1,-1,-1,902,-1,-1,344,440,-1,500,-1,-1,-1,-1,
R8_C6F4,438.2,182.6,1031.4,441.6,292.1,0,0,2,58,-1,-1,-1,959,-1,-1,300,400,-1,455,-1,-1,-1,-1,
R8_C5F5,362,181,1022.4,437.7,362,0,0,1.8,44,-1,-1,-1,988,-1,-1,298,370,-1,415,-1,-1,-1,-1,
R9_S20F0M0,440,198,797.5,962.5,0,110,0,8.25,45.1,-1,-1,-1,-1,-1,-1,-1,-1,-1,-1,-1,-1,-1,-1,https://doi.org/10.1016/j.cscm.2023.e02395
R9_S20F10M0,385,198,797.5,962.5,55,110,0,8.25,46.5,-1,-1,-1,-1,-1,-1,-1,-1,-1,-1,-1,-1,-1,-1,
R10_SF6,470,175,1203,647,0,30,0,9.78,55.25,-1,-1,35.5,-1,-1,-1,-1,-1,-1,-1,-1,-1,-1,-1,https://doi.org/10.1016/S0958-9465(03)00017-9
R10_SF10,450,175,1203,647,0,50,0,11.71,57.38,-1,-1,37,-1,-1,-1,-1,-1,-1,-1,-1,-1,-1,-1,
R10_SF15,425,175,1203,647,0,75,0,13.34,59.5,-1,-1,38.1,-1,-1,-1,-1,-1,-1,-1,-1,-1,-1,-1,
R11_SF5,426,153,1169,630,0,22,0,2.2,51,-1,-1,-1,-1,-1,-1,-1,-1,-1,-1,-1,-1,-1,-1,https://doi.org/10.1016/j.cemconcomp.2003.09.002
R11_SF10,449,142,1155,622,0,50,0,5,68,-1,-1,-1,-1,-1,-1,-1,-1,-1,-1,-1,-1,-1,-1,
R11_SF15,468,132,1136,612,0,83,0,8.3,85,-1,-1,-1,-1,-1,-1,-1,-1,-1,-1,-1,-1,-1,-1,
R11_SF20,478,121,1119,603,0,120,0,12,102,-1,-1,-1,-1,-1,-1,-1,-1,-1,-1,-1,-1,-1,-1,
R12_SF5-0.27,475,135,1050,725,0,25,0,43,75.225,-1,-1,-1,-1,-1,-1,-1,-1,-1,-1,-1,-1,-1,-1,https://doi.org/10.1016/j.cemconres.2004.05.051
R12_SF10-0.27,450,135,1050,715,0,50,0,43,81.175,-1,-1,-1,-1,-1,-1,-1,-1,-1,-1,-1,-1,-1,-1,
R12_SF15-0.27,425,135,1050,715,0,75,0,43,85.85,-1,-1,-1,-1,-1,-1,-1,-1,-1,-1,-1,-1,-1,-1,
R12_SF5-0.3,475,150,1050,685,0,25,0,19,77.35,-1,-1,-1,-1,-1,-1,-1,-1,-1,-1,-1,-1,-1,-1,
R12_SF10-0.3,450,150,1050,680,0,50,0,19,80.75,-1,-1,-1,-1,-1,-1,-1,-1,-1,-1,-1,-1,-1,-1,
R12_SF15-0.3,425,150,1050,680,0,75,0,19,83.725,-1,-1,-1,-1,-1,-1,-1,-1,-1,-1,-1,-1,-1,-1,
R12_SF5-0.33,475,165,1050,690,0,25,0,12,70.55,-1,-1,-1,-1,-1,-1,-1,-1,-1,-1,-1,-1,-1,-1,
R12_SF10-0.33,450,165,1050,685,0,50,0,12,76.075,-1,-1,-1,-1,-1,-1,-1,-1,-1,-1,-1,-1,-1,-1,
R12_SF15-0.33,425,165,1050,680,0,75,0,12,75.225,-1,-1,-1,-1,-1,-1,-1,-1,-1,-1,-1,-1,-1,-1,
R13_W35SF6,441,164,1115,653,0,28,0,2.9,73.9,-1,-1,-1,-1,-1,-1,-1,-1,-1,-1,-1,-1,-1,-1,https://doi.org/10.1016/j.cemconcomp.2007.06.003
R13_W30SF6,465,149,1168,615,0,30,0,3.1,80.3,-1,-1,-1,-1,-1,-1,-1,-1,-1,-1,-1,-1,-1,-1,
R13_W30SF10,450,149,1168,615,0,45,0,3.7,84.2,-1,-1,-1,-1,-1,-1,-1,-1,-1,-1,-1,-1,-1,-1,
R14_w/cm ratio 0.26_2,494,135.2,1146,667,0,26,0,18.2,79.05,6.38,9.8,-1,-1,-1,-1,-1,-1,-1,-1,-1,-1,-1,-1,https://doi.org/10.1016/j.cemconres.2004.05.024
R14_w/cm ratio 0.26_3,468,135.2,1146,667,0,52,0,18.2,79.22,6.37,10.4,-1,-1,-1,-1,-1,-1,-1,-1,-1,-1,-1,-1,
R14_w/cm ratio 0.26_4,442,135.2,1146,667,0,78,0,18.2,80.92,6.65,11.9,-1,-1,-1,-1,-1,-1,-1,-1,-1,-1,-1,-1,
R14_w/cm ratio 0.26_5,416,135.2,1146,667,0,104,0,18.2,79.9,6.51,11.1,-1,-1,-1,-1,-1,-1,-1,-1,-1,-1,-1,-1,
R14_w/cm ratio 0.26_6,390,135.2,1146,667,0,130,0,18.2,74.8,5.75,11,-1,-1,-1,-1,-1,-1,-1,-1,-1,-1,-1,-1,
R14_w/cm ratio 0.3_2,484.5,153,1122.5,653,0,25.5,0,17.85,63.75,5.61,9.03,-1,-1,-1,-1,-1,-1,-1,-1,-1,-1,-1,-1,
R14_w/cm ratio 0.3_3,459,153,1122.5,653,0,51,0,17.85,67.15,6.05,9.5,-1,-1,-1,-1,-1,-1,-1,-1,-1,-1,-1,-1,
R14_w/cm ratio 0.3_4,433.5,153,1122.5,653,0,76.5,0,17.85,71.99,6.25,9.95,-1,-1,-1,-1,-1,-1,-1,-1,-1,-1,-1,-1,
R14_w/cm ratio 0.3_5,408,153,1122.5,653,0,102,0,17.85,74.38,6.24,10.95,-1,-1,-1,-1,-1,-1,-1,-1,-1,-1,-1,-1,
R14_w/cm ratio 0.3_6,382.5,153,1122.5,653,0,127.5,0,17.85,71.66,5.61,12.5,-1,-1,-1,-1,-1,-1,-1,-1,-1,-1,-1,-1,
R14_w/cm ratio 0.34_2,475,170,1100,640,0,25,0,17.5,55.08,5.61,8.75,-1,-1,-1,-1,-1,-1,-1,-1,-1,-1,-1,-1,
R14_w/cm ratio 0.34_3,450,170,1100,640,0,50,0,17.5,61.2,5.71,8.85,-1,-1,-1,-1,-1,-1,-1,-1,-1,-1,-1,-1,
R14_w/cm ratio 0.34_4,425,170,1100,640,0,75,0,17.5,64.01,5.75,9.75,-1,-1,-1,-1,-1,-1,-1,-1,-1,-1,-1,-1,
R14_w/cm ratio 0.34_5,400,170,1100,640,0,100,0,17.5,68.85,6.05,10.87,-1,-1,-1,-1,-1,-1,-1,-1,-1,-1,-1,-1,
R14_w/cm ratio 0.34_6,375,170,1100,640,0,125,0,17.5,66.98,5.85,8.75,-1,-1,-1,-1,-1,-1,-1,-1,-1,-1,-1,-1,
R14_w/cm ratio 0.38_2,465.5,186.2,1078,628,0,24.5,0,17.15,51,4.51,7.21,-1,-1,-1,-1,-1,-1,-1,-1,-1,-1,-1,-1,
R14_w/cm ratio 0.38_3,441,186.2,1078,628,0,49,0,17.15,56.1,5.17,7.6,-1,-1,-1,-1,-1,-1,-1,-1,-1,-1,-1,-1,
R14_w/cm ratio 0.38_4,416.5,186.2,1078,628,0,73.5,0,17.15,57.375,5.2,9,-1,-1,-1,-1,-1,-1,-1,-1,-1,-1,-1,-1,
R14_w/cm ratio 0.38_5,392,186.2,1078,628,0,98,0,17.15,58.65,5.21,9.1,-1,-1,-1,-1,-1,-1,-1,-1,-1,-1,-1,-1,
R14_w/cm ratio 0.38_6,367.5,186.2,1078,628,0,122.5,0,17.15,60.95,5.25,9.36,-1,-1,-1,-1,-1,-1,-1,-1,-1,-1,-1,-1,
R14_w/cm ratio 0.38_7,343,186.2,1078,628,0,147,0,17.15,57.8,4.85,7.96,-1,-1,-1,-1,-1,-1,-1,-1,-1,-1,-1,-1,
R14_w/cm ratio 0.42_2,456,201.6,1058,616,0,24,0,16.8,42.67,4.4,6.8,-1,-1,-1,-1,-1,-1,-1,-1,-1,-1,-1,-1,
R14_w/cm ratio 0.42_3,432,201.6,1058,616,0,48,0,16.8,48.88,4.45,6.95,-1,-1,-1,-1,-1,-1,-1,-1,-1,-1,-1,-1,
R14_w/cm ratio 0.42_4,408,201.6,1058,616,0,72,0,16.8,51,4.5,7.4,-1,-1,-1,-1,-1,-1,-1,-1,-1,-1,-1,-1,
R14_w/cm ratio 0.42_5,384,201.6,1058,616,0,96,0,16.8,53.13,4.54,7.48,-1,-1,-1,-1,-1,-1,-1,-1,-1,-1,-1,-1,
R14_w/cm ratio 0.42_6,360,201.6,1058,616,0,120,0,16.8,54.23,4.51,8.34,-1,-1,-1,-1,-1,-1,-1,-1,-1,-1,-1,-1,
R14_w/cm ratio 0.42_7,336,201.6,1058,616,0,144,0,16.8,44.03,4.35,6.75,-1,-1,-1,-1,-1,-1,-1,-1,-1,-1,-1,-1,
R15_S10,720,231,710,730,0,80,0,33,92.91,-1,-1,51.3,-1,-1,-1,-1,-1,-1,-1,-1,-1,-1,-1,https://doi.org/10.1016/j.cemconcomp.2019.05.012
R15_S20,640,252,710,730,0,160,0,33,86.11,-1,-1,55,-1,-1,-1,-1,-1,-1,-1,-1,-1,-1,-1,
R15_S30,560,273,710,730,0,240,0,33,83.05,-1,-1,55.9,-1,-1,-1,-1,-1,-1,-1,-1,-1,-1,-1,
R15_F10,720,197,710,730,80,0,0,34,90.61,-1,-1,52.1,-1,-1,-1,-1,-1,-1,-1,-1,-1,-1,-1,
R15_F20,640,185,710,730,160,0,0,32,102.68,-1,-1,56.2,-1,-1,-1,-1,-1,-1,-1,-1,-1,-1,-1,
R15_F30,560,172,710,730,240,0,0,30,106.51,-1,-1,56.4,-1,-1,-1,-1,-1,-1,-1,-1,-1,-1,-1,
R16_F50,275,176,504,900,275,0,0,5.5,25.5,1.98,2.7,-1,-1,-1,-1,200,300,500,497,-1,-1,-1,-1,https://doi.org/10.1016/j.jclepro.2016.06.082
R17_1,160.7,162.1,1090,804,127.4,0,0,7.8,27.41,-1,-1,-1,-1,-1,-1,-1,-1,-1,-1,-1,-1,-1,-1,https://doi.org/10.1016/j.conbuildmat.2021.125021
R17_2,212.1,184.2,1057.6,779.3,125.6,0,0,5.7,21.81,-1,-1,-1,-1,-1,-1,-1,-1,-1,-1,-1,-1,-1,-1,
R17_3,165,163.8,1005.6,900.9,124.8,0,0,0,26.11,-1,-1,-1,-1,-1,-1,-1,-1,-1,-1,-1,-1,-1,-1,
R17_4,190.3,165.3,1079,798.9,124.8,0,0,9.9,26.67,-1,-1,-1,-1,-1,-1,-1,-1,-1,-1,-1,-1,-1,-1,
R17_5,250,192.8,948.9,857.2,124.8,0,0,5.3,28.21,-1,-1,-1,-1,-1,-1,-1,-1,-1,-1,-1,-1,-1,-1,
R17_6,213.5,159.2,1043.6,771.9,124.8,0,0,11.7,44.61,-1,-1,-1,-1,-1,-1,-1,-1,-1,-1,-1,-1,-1,-1,
R17_7,194.7,171.5,998,901.8,124.8,0,0,7.5,39.27,-1,-1,-1,-1,-1,-1,-1,-1,-1,-1,-1,-1,-1,-1,
R17_8,251.4,192.9,1043.6,754.3,124.8,0,0,5.8,36.99,-1,-1,-1,-1,-1,-1,-1,-1,-1,-1,-1,-1,-1,-1,
R17_9,310,189.9,936.2,712.2,124.8,0,0,0,40.94,-1,-1,-1,-1,-1,-1,-1,-1,-1,-1,-1,-1,-1,-1,
R17_10,307,193.5,968,799.5,124.8,0,0,0,29.33,-1,-1,-1,-1,-1,-1,-1,-1,-1,-1,-1,-1,-1,-1,
R17_11,290,192.2,936,755,124.8,0,0,0,46.29,-1,-1,-1,-1,-1,-1,-1,-1,-1,-1,-1,-1,-1,-1,
R17_12,295,185.3,1069,769.4,124.8,0,0,0,27.19,-1,-1,-1,-1,-1,-1,-1,-1,-1,-1,-1,-1,-1,-1,
R17_13,238,185.2,1118,789,124.8,0,0,0,16.84,-1,-1,-1,-1,-1,-1,-1,-1,-1,-1,-1,-1,-1,-1,
R17_14,302,202.7,974,817,124.8,0,0,0,26.11,-1,-1,-1,-1,-1,-1,-1,-1,-1,-1,-1,-1,-1,-1,
R17_15,312.5,182.4,1040,734,124.6,0,0,0,40.08,-1,-1,-1,-1,-1,-1,-1,-1,-1,-1,-1,-1,-1,-1,
R17_16,220.9,142.5,896,896,124.8,0,0,0,72.11,-1,-1,-1,-1,-1,-1,-1,-1,-1,-1,-1,-1,-1,-1,
R17_17,144,158.2,943,844,124.8,0,0,18,17.42,-1,-1,-1,-1,-1,-1,-1,-1,-1,-1,-1,-1,-1,-1,
R17_18,148,158.4,1002,830,124.8,0,0,16,19.95,-1,-1,-1,-1,-1,-1,-1,-1,-1,-1,-1,-1,-1,-1,
R17_19,326,199.1,801,792,124.6,0,0,11,39.78,-1,-1,-1,-1,-1,-1,-1,-1,-1,-1,-1,-1,-1,-1,
R17_20,290,220.5,898,713,124.8,0,0,11,9.59,-1,-1,-1,-1,-1,-1,-1,-1,-1,-1,-1,-1,-1,-1,
R17_21,299.8,211.5,878.2,727.6,124.8,0,0,9.9,25.81,-1,-1,-1,-1,-1,-1,-1,-1,-1,-1,-1,-1,-1,-1,
R17_22,148.1,159.2,1001.8,830.1,124.6,0,0,16.1,18.98,-1,-1,-1,-1,-1,-1,-1,-1,-1,-1,-1,-1,-1,-1,
R17_23,326.5,193.3,801.1,792.5,124.8,0,0,10.8,35.61,-1,-1,-1,-1,-1,-1,-1,-1,-1,-1,-1,-1,-1,-1,
R17_24,276.4,217.4,897.7,712.9,124.8,0,0,11,9.55,-1,-1,-1,-1,-1,-1,-1,-1,-1,-1,-1,-1,-1,-1,
R17_25,150.7,164.6,1074.5,687,124.8,0,0,15.6,15.44,-1,-1,-1,-1,-1,-1,-1,-1,-1,-1,-1,-1,-1,-1,
R17_26,190.8,185.1,979.5,811,124.8,0,0,11.1,15.21,-1,-1,-1,-1,-1,-1,-1,-1,-1,-1,-1,-1,-1,-1,
R17_27,190.9,168.2,991.2,784,124.8,0,0,11.6,18.66,-1,-1,-1,-1,-1,-1,-1,-1,-1,-1,-1,-1,-1,-1,
R17_28,188.7,182.4,1023.3,732,124.8,0,0,11.7,20.01,-1,-1,-1,-1,-1,-1,-1,-1,-1,-1,-1,-1,-1,-1,
R17_29,298.1,189.4,879,815,124.6,0,0,6.1,41.64,-1,-1,-1,-1,-1,-1,-1,-1,-1,-1,-1,-1,-1,-1,
R17_30,318.9,212.7,860.5,725,124.8,0,0,5.7,36.09,-1,-1,-1,-1,-1,-1,-1,-1,-1,-1,-1,-1,-1,-1,
R17_31,355.9,196.3,801.4,769,124.5,0,0,11,36.27,-1,-1,-1,-1,-1,-1,-1,-1,-1,-1,-1,-1,-1,-1,
R17_32,199.8,185.4,849.3,856.5,124.8,0,0,12.6,18.01,-1,-1,-1,-1,-1,-1,-1,-1,-1,-1,-1,-1,-1,-1,
R17_33,278.7,170.3,925.3,782,124.8,0,0,10.1,41.16,-1,-1,-1,-1,-1,-1,-1,-1,-1,-1,-1,-1,-1,-1,
R18_2,425,140,1041,740,50,25,0,12.23,61.97,-1,-1,-1,-1,-1,-1,-1,-1,-1,-1,-1,-1,-1,-1,https://doi.org/10.1016/j.conbuildmat.2022.127082
R18_3,350,140,948,790,100,50,0,14.406,65.28,-1,-1,-1,-1,-1,-1,-1,-1,-1,-1,-1,-1,-1,-1,
R18_4,275,140,887,870,150,75,0,14.508,62.14,-1,-1,-1,-1,-1,-1,-1,-1,-1,-1,-1,-1,-1,-1,
R18_5,400,160,999,710,100,0,0,9.568,52.28,-1,-1,-1,-1,-1,-1,-1,-1,-1,-1,-1,-1,-1,-1,
R18_6,325,160,1101,660,150,25,0,9.784,50.92,-1,-1,-1,-1,-1,-1,-1,-1,-1,-1,-1,-1,-1,-1,
R18_7,450,160,876,860,0,50,0,9.668,60.86,-1,-1,-1,-1,-1,-1,-1,-1,-1,-1,-1,-1,-1,-1,
R18_8,375,160,948,790,50,75,0,10.89,61.37,-1,-1,-1,-1,-1,-1,-1,-1,-1,-1,-1,-1,-1,-1,
R18_9,350,180,937,790,150,0,0,4.858,45.31,-1,-1,-1,-1,-1,-1,-1,-1,-1,-1,-1,-1,-1,-1,
R18_10,375,180,876,860,100,25,0,4.874,55.42,-1,-1,-1,-1,-1,-1,-1,-1,-1,-1,-1,-1,-1,-1,
R18_11,400,180,1090,660,50,50,0,4.91,54.4,-1,-1,-1,-1,-1,-1,-1,-1,-1,-1,-1,-1,-1,-1,
R18_12,425,180,999,710,0,75,0,6.0275,55.51,-1,-1,-1,-1,-1,-1,-1,-1,-1,-1,-1,-1,-1,-1,
R18_13,450,200,846,830,50,0,0,3.5925,42.59,-1,-1,-1,-1,-1,-1,-1,-1,-1,-1,-1,-1,-1,-1,
R18_14,475,200,937,780,0,25,0,3.6585,45.47,-1,-1,-1,-1,-1,-1,-1,-1,-1,-1,-1,-1,-1,-1,
R18_15,300,200,988,710,150,50,0,3.6315,40.46,-1,-1,-1,-1,-1,-1,-1,-1,-1,-1,-1,-1,-1,-1,
R18_16,325,200,1050,630,100,75,0,4.806,40.89,-1,-1,-1,-1,-1,-1,-1,-1,-1,-1,-1,-1,-1,-1,
R19_1,155,194,880,699,143,0,184,9,28.99,-1,-1,-1,-1,-1,-1,-1,-1,-1,-1,-1,-1,-1,-1,https://doi.org/10.1016/S0008-8846(98)00165-3
R19_2,151.8,167.5,944,694.6,138.7,0,178.1,18.3,36.35,-1,-1,-1,-1,-1,-1,-1,-1,-1,-1,-1,-1,-1,-1,
R19_3,167,185,898,636,195,0,187,7,23.89,-1,-1,-1,-1,-1,-1,-1,-1,-1,-1,-1,-1,-1,-1,
R19_4,132,179,867,736,161,0,207,5,33.3,-1,-1,-1,-1,-1,-1,-1,-1,-1,-1,-1,-1,-1,-1,
R19_5,255,189,919,749,77,0,99,6,33.8,-1,-1,-1,-1,-1,-1,-1,-1,-1,-1,-1,-1,-1,-1,
R19_6,178,179.9,1007.3,746.8,118.6,0,129.8,3.6,39.16,-1,-1,-1,-1,-1,-1,-1,-1,-1,-1,-1,-1,-1,-1,
R19_7,167,164,1007.3,770.1,167,0,75.4,7.9,41.41,-1,-1,-1,-1,-1,-1,-1,-1,-1,-1,-1,-1,-1,-1,
R19_8,149,183,953,780,92,0,118,7,23.52,-1,-1,-1,-1,-1,-1,-1,-1,-1,-1,-1,-1,-1,-1,
R19_9,309.9,167.8,913.9,651.2,111.2,0,142.8,22.1,38.22,-1,-1,-1,-1,-1,-1,-1,-1,-1,-1,-1,-1,-1,-1,
R19_10,237,247,853,695,71,0,92,6,28.63,-1,-1,-1,-1,-1,-1,-1,-1,-1,-1,-1,-1,-1,-1,
R19_11,252,194,835,821,76,0,97,8,33.4,-1,-1,-1,-1,-1,-1,-1,-1,-1,-1,-1,-1,-1,-1,
R19_12,397,167,967,633,158,0,17.2,20.8,55.65,-1,-1,-1,-1,-1,-1,-1,-1,-1,-1,-1,-1,-1,-1,
R19_13,158.6,175.1,953.3,719.7,116,0,148.9,15,27.68,-1,-1,-1,-1,-1,-1,-1,-1,-1,-1,-1,-1,-1,-1,
R19_14,160,182,824,879,122,0,128,6.4,39.4,-1,-1,-1,-1,-1,-1,-1,-1,-1,-1,-1,-1,-1,-1,
R19_15,387,157,938,845,94,0,20,13.9,46.68,-1,-1,-1,-1,-1,-1,-1,-1,-1,-1,-1,-1,-1,-1,
R19_16,162,202,820,680,164,0,214,10,30.65,-1,-1,-1,-1,-1,-1,-1,-1,-1,-1,-1,-1,-1,-1,
R19_17,262,195,895,733,86,0,111,5,33.72,-1,-1,-1,-1,-1,-1,-1,-1,-1,-1,-1,-1,-1,-1,
R19_18,218.2,140.8,1075.7,792.7,123.8,0,54.6,11.9,55.51,-1,-1,-1,-1,-1,-1,-1,-1,-1,-1,-1,-1,-1,-1,
R19_19,387,157,938,845,94,0,20,11.6,46.68,-1,-1,-1,-1,-1,-1,-1,-1,-1,-1,-1,-1,-1,-1,
R19_20,160,203,829,710,146,0,188,11,32.84,-1,-1,-1,-1,-1,-1,-1,-1,-1,-1,-1,-1,-1,-1,
R19_21,252.1,193.8,835.5,821.4,75.6,0,97.1,8.3,33.4,-1,-1,-1,-1,-1,-1,-1,-1,-1,-1,-1,-1,-1,-1,
R19_22,446,162,967,712,79,0,24,11.6,44.42,-1,-1,-1,-1,-1,-1,-1,-1,-1,-1,-1,-1,-1,-1,
R19_23,446,162,967,712,79,0,24,11.6,57.03,-1,-1,-1,-1,-1,-1,-1,-1,-1,-1,-1,-1,-1,-1,
R19_24,276,180,870,768,90,0,116,9,44.28,-1,-1,-1,-1,-1,-1,-1,-1,-1,-1,-1,-1,-1,-1,
R19_25,359,154,942,801,141,0,19,10.9,59.49,-1,-1,-1,-1,-1,-1,-1,-1,-1,-1,-1,-1,-1,-1,
R19_26,159,201,848,669,161,0,209,7,30.88,-1,-1,-1,-1,-1,-1,-1,-1,-1,-1,-1,-1,-1,-1,
R19_27,136.4,171.6,922.6,764.4,125.8,0,161.6,10.4,29.07,-1,-1,-1,-1,-1,-1,-1,-1,-1,-1,-1,-1,-1,-1,
R19_28,184,213,923,623,190,0,86,6,22.93,-1,-1,-1,-1,-1,-1,-1,-1,-1,-1,-1,-1,-1,-1,
R19_29,136,199,847,783,98,0,196,6,26.97,-1,-1,-1,-1,-1,-1,-1,-1,-1,-1,-1,-1,-1,-1,
R19_30,144,192,814,805,133,0,170,8,29.87,-1,-1,-1,-1,-1,-1,-1,-1,-1,-1,-1,-1,-1,-1,
R19_31,149,192,935,623,194,0,153,8,24.58,-1,-1,-1,-1,-1,-1,-1,-1,-1,-1,-1,-1,-1,-1,
R19_32,213.8,181.7,1066,785.5,24.5,0,98.1,6.7,40.23,-1,-1,-1,-1,-1,-1,-1,-1,-1,-1,-1,-1,-1,-1,
R19_33,259.9,170.6,935.7,762.9,78.4,0,100.6,10.4,49.77,-1,-1,-1,-1,-1,-1,-1,-1,-1,-1,-1,-1,-1,-1,
R19_34,236.9,246.9,852.9,695.4,71.5,0,91.7,6,28.63,-1,-1,-1,-1,-1,-1,-1,-1,-1,-1,-1,-1,-1,-1,
R19_35,162,178.8,838.1,741.4,148.1,0,190.1,18.8,33.76,-1,-1,-1,-1,-1,-1,-1,-1,-1,-1,-1,-1,-1,-1,
R19_36,277,190.6,946.5,665.6,91,0,116.8,7,43.58,-1,-1,-1,-1,-1,-1,-1,-1,-1,-1,-1,-1,-1,-1,
R19_37,143,191,967,643,143,0,169,8,29.72,-1,-1,-1,-1,-1,-1,-1,-1,-1,-1,-1,-1,-1,-1,
R19_38,153,178,867,824,113,0,145,8,26.23,-1,-1,-1,-1,-1,-1,-1,-1,-1,-1,-1,-1,-1,-1,
R19_39,491,210,882,699,123,0,26,3.9,55.55,-1,-1,-1,-1,-1,-1,-1,-1,-1,-1,-1,-1,-1,-1,
R19_40,143.7,191.6,814.1,805.3,132.6,0,170.2,8.5,29.87,-1,-1,-1,-1,-1,-1,-1,-1,-1,-1,-1,-1,-1,-1,
R19_41,298,201,878,655,107,0,137,6,53.52,-1,-1,-1,-1,-1,-1,-1,-1,-1,-1,-1,-1,-1,-1,
R19_42,173.8,172.3,1007.2,746.6,159.9,0,93.4,9.7,37.81,-1,-1,-1,-1,-1,-1,-1,-1,-1,-1,-1,-1,-1,-1,
R19_43,136,172,923,764,126,0,162,10,29.07,-1,-1,-1,-1,-1,-1,-1,-1,-1,-1,-1,-1,-1,-1,
R19_44,149,193,892,780,109,0,139,6,23.69,-1,-1,-1,-1,-1,-1,-1,-1,-1,-1,-1,-1,-1,-1,
R19_45,172.4,156.8,1006.3,856.4,172.4,0,13.6,4.1,33.69,-1,-1,-1,-1,-1,-1,-1,-1,-1,-1,-1,-1,-1,-1,
R19_46,266,178,910,745,87,0,112,10,39.42,-1,-1,-1,-1,-1,-1,-1,-1,-1,-1,-1,-1,-1,-1,
R19_47,297.8,201.3,878.4,655.3,106.9,0,137.2,6,53.52,-1,-1,-1,-1,-1,-1,-1,-1,-1,-1,-1,-1,-1,-1,
R19_48,168,121.8,1058.7,780.1,163.8,0,42.1,5.7,24.24,-1,-1,-1,-1,-1,-1,-1,-1,-1,-1,-1,-1,-1,-1,
R19_49,446,162,967,712,79,0,24,10.3,53.39,-1,-1,-1,-1,-1,-1,-1,-1,-1,-1,-1,-1,-1,-1,
R19_50,277,191,946,666,91,0,117,7,43.57,-1,-1,-1,-1,-1,-1,-1,-1,-1,-1,-1,-1,-1,-1,
R19_51,155.2,193.8,879.6,698.5,143.2,0,183.9,9.2,28.99,-1,-1,-1,-1,-1,-1,-1,-1,-1,-1,-1,-1,-1,-1,
R19_52,334,189,967,633,158,0,17.6,15.3,44.33,-1,-1,-1,-1,-1,-1,-1,-1,-1,-1,-1,-1,-1,-1,
R19_53,261.9,195.4,895.2,732.6,86.1,0,110.5,5,33.72,-1,-1,-1,-1,-1,-1,-1,-1,-1,-1,-1,-1,-1,-1,
R19_54,264.5,195.5,832.6,790.4,86.5,0,111,5.9,41.54,-1,-1,-1,-1,-1,-1,-1,-1,-1,-1,-1,-1,-1,-1,
R19_55,162,216,822,638,172,0,207,10,39.84,-1,-1,-1,-1,-1,-1,-1,-1,-1,-1,-1,-1,-1,-1,
R19_56,275,162,830,765,120,0,180,10.4,76.24,-1,-1,-1,-1,-1,-1,-1,-1,-1,-1,-1,-1,-1,-1,
R19_57,280,172,825,805,100,0,129,9,52.82,-1,-1,-1,-1,-1,-1,-1,-1,-1,-1,-1,-1,-1,-1,
R19_58,310,168,914,651,111,0,143,22,33.69,-1,-1,-1,-1,-1,-1,-1,-1,-1,-1,-1,-1,-1,-1,
R19_59,446,162,967,712,79,0,24,11.6,51.02,-1,-1,-1,-1,-1,-1,-1,-1,-1,-1,-1,-1,-1,-1,
R19_60,261,201,864,761,78,0,100,9,32.4,-1,-1,-1,-1,-1,-1,-1,-1,-1,-1,-1,-1,-1,-1,
R19_61,145,184,833,880,119,0,116,5.7,29.16,-1,-1,-1,-1,-1,-1,-1,-1,-1,-1,-1,-1,-1,-1,
R19_62,424,168,822,750,132,0,22,8.9,72.1,-1,-1,-1,-1,-1,-1,-1,-1,-1,-1,-1,-1,-1,-1,
R19_63,284,179,842,801,141,0,15,5.5,43.73,-1,-1,-1,-1,-1,-1,-1,-1,-1,-1,-1,-1,-1,-1,
R19_64,260,171,936,763,78,0,101,10,49.77,-1,-1,-1,-1,-1,-1,-1,-1,-1,-1,-1,-1,-1,-1,
R19_65,153.1,178.5,1001.9,688.7,113,0,145,8,25.56,-1,-1,-1,-1,-1,-1,-1,-1,-1,-1,-1,-1,-1,-1,
R19_66,144,178,941,774,106,0,136,7,26.14,-1,-1,-1,-1,-1,-1,-1,-1,-1,-1,-1,-1,-1,-1,
R19_67,355,145,967,871,97,0,19,13.1,44.03,-1,-1,-1,-1,-1,-1,-1,-1,-1,-1,-1,-1,-1,-1,
R19_68,157,200,819,704,152,0,214,9,33.05,-1,-1,-1,-1,-1,-1,-1,-1,-1,-1,-1,-1,-1,-1,
R19_69,260.9,200.6,864.5,761.5,78.3,0,100.5,8.6,32.4,-1,-1,-1,-1,-1,-1,-1,-1,-1,-1,-1,-1,-1,-1,
R19_70,149,182.9,953.4,780.3,91.7,0,117.6,7.1,23.52,-1,-1,-1,-1,-1,-1,-1,-1,-1,-1,-1,-1,-1,-1,
R19_71,255.3,188.6,919,749.3,77,0,98.8,6.5,33.8,-1,-1,-1,-1,-1,-1,-1,-1,-1,-1,-1,-1,-1,-1,
R19_72,266.2,177.9,909.7,744.5,87.5,0,112.3,10.4,39.42,-1,-1,-1,-1,-1,-1,-1,-1,-1,-1,-1,-1,-1,-1,
R19_73,152,168,944,695,139,0,178,18,36.35,-1,-1,-1,-1,-1,-1,-1,-1,-1,-1,-1,-1,-1,-1,
R19_74,160.2,203.2,828.7,709.7,146.4,0,188,11.3,35.31,-1,-1,-1,-1,-1,-1,-1,-1,-1,-1,-1,-1,-1,-1,
R19_75,156,221,854,614,187,0,178,7,29.41,-1,-1,-1,-1,-1,-1,-1,-1,-1,-1,-1,-1,-1,-1,
R19_76,143.8,178.1,941.5,774.3,106.2,0,136.3,7.5,26.15,-1,-1,-1,-1,-1,-1,-1,-1,-1,-1,-1,-1,-1,-1,
R19_77,139.9,200.3,916,753.4,103.3,0,132.6,7.4,36.44,-1,-1,-1,-1,-1,-1,-1,-1,-1,-1,-1,-1,-1,-1,
R19_78,287.3,187.6,904.4,695.9,93.9,0,120.5,9.2,43.8,-1,-1,-1,-1,-1,-1,-1,-1,-1,-1,-1,-1,-1,-1,
R19_79,214.9,155.6,1014.3,780.6,121.9,0,53.8,9.6,52.2,-1,-1,-1,-1,-1,-1,-1,-1,-1,-1,-1,-1,-1,-1,
R19_80,140,237,869,656,128,0,164,6,35.23,-1,-1,-1,-1,-1,-1,-1,-1,-1,-1,-1,-1,-1,-1,
R19_81,333,167,996,652,163,0,17.5,17.9,47.28,-1,-1,-1,-1,-1,-1,-1,-1,-1,-1,-1,-1,-1,-1,
R19_82,135,196,965,643,193,0,105,6,21.91,-1,-1,-1,-1,-1,-1,-1,-1,-1,-1,-1,-1,-1,-1,
R19_83,146.5,201.9,860,829.5,89.3,0,114.6,8.8,19.99,-1,-1,-1,-1,-1,-1,-1,-1,-1,-1,-1,-1,-1,-1,
R19_84,168.9,158.3,1080.8,796.2,124.3,0,42.2,10.8,31.12,-1,-1,-1,-1,-1,-1,-1,-1,-1,-1,-1,-1,-1,-1,
R19_85,314,178.9,869.1,690.2,113.2,0,145.3,8,46.23,-1,-1,-1,-1,-1,-1,-1,-1,-1,-1,-1,-1,-1,-1,
R19_86,173.5,164.8,1006.2,793.5,173.5,0,50.1,6.5,38.2,-1,-1,-1,-1,-1,-1,-1,-1,-1,-1,-1,-1,-1,-1,
R19_87,148.5,192.7,892.4,780,108.6,0,139.4,6.1,23.7,-1,-1,-1,-1,-1,-1,-1,-1,-1,-1,-1,-1,-1,-1,
R19_88,272.8,209.7,904,679.7,81.8,0,105.1,9,37.17,-1,-1,-1,-1,-1,-1,-1,-1,-1,-1,-1,-1,-1,-1,
R19_89,165,175.1,1005.8,746.6,132.1,0,128.5,8.1,46.39,-1,-1,-1,-1,-1,-1,-1,-1,-1,-1,-1,-1,-1,-1,
R19_90,182,170.2,1059.4,780.7,122,0,45.2,8.2,31.27,-1,-1,-1,-1,-1,-1,-1,-1,-1,-1,-1,-1,-1,-1,
R19_91,154,228,845,612,185,0,174,7,24.34,-1,-1,-1,-1,-1,-1,-1,-1,-1,-1,-1,-1,-1,-1,
R19_92,250,159,860,800,95,0,180,9.5,67.87,-1,-1,-1,-1,-1,-1,-1,-1,-1,-1,-1,-1,-1,-1,
R19_93,139.7,236.7,868.6,655.6,127.7,0,163.9,5.8,35.23,-1,-1,-1,-1,-1,-1,-1,-1,-1,-1,-1,-1,-1,-1,
R19_94,132,178.9,866.9,735.6,160.9,0,206.5,5.5,33.31,-1,-1,-1,-1,-1,-1,-1,-1,-1,-1,-1,-1,-1,-1,
R19_95,162,179,838,741,148,0,190,19,33.76,-1,-1,-1,-1,-1,-1,-1,-1,-1,-1,-1,-1,-1,-1,
R19_96,153,178,1002,689,113,0,145,8,25.56,-1,-1,-1,-1,-1,-1,-1,-1,-1,-1,-1,-1,-1,-1,
R19_97,273,210,904,680,82,0,105,9,37.17,-1,-1,-1,-1,-1,-1,-1,-1,-1,-1,-1,-1,-1,-1,
R19_98,279.8,172.4,825.1,804.9,100.4,0,128.9,9.5,52.83,-1,-1,-1,-1,-1,-1,-1,-1,-1,-1,-1,-1,-1,-1,
R19_99,265,195,833,790,86,0,111,6,41.54,-1,-1,-1,-1,-1,-1,-1,-1,-1,-1,-1,-1,-1,-1,
R19_100,141.9,173.5,882.6,785.3,129.7,0,166.6,10.9,44.61,-1,-1,-1,-1,-1,-1,-1,-1,-1,-1,-1,-1,-1,-1,
R19_101,491,201,822,699,123,0,26,3.9,57.92,-1,-1,-1,-1,-1,-1,-1,-1,-1,-1,-1,-1,-1,-1,
R19_102,314,179,869,690,113,0,145,8,46.23,-1,-1,-1,-1,-1,-1,-1,-1,-1,-1,-1,-1,-1,-1,
R19_103,424,178,822,750,132,0,22,8.5,62.05,-1,-1,-1,-1,-1,-1,-1,-1,-1,-1,-1,-1,-1,-1,
R19_104,159,175,953,720,116,0,149,15,27.68,-1,-1,-1,-1,-1,-1,-1,-1,-1,-1,-1,-1,-1,-1,
R19_105,144,176,1021,709,195,0,15,6,15.34,-1,-1,-1,-1,-1,-1,-1,-1,-1,-1,-1,-1,-1,-1,
R19_106,355,145,967,871,97,0,19,12.3,55.45,-1,-1,-1,-1,-1,-1,-1,-1,-1,-1,-1,-1,-1,-1,
R19_107,153.6,220.1,923.2,657.9,112.3,0,144.2,10.1,16.5,-1,-1,-1,-1,-1,-1,-1,-1,-1,-1,-1,-1,-1,-1,
R19_108,143,190.7,967.4,643.5,142.7,0,169.4,8.4,29.73,-1,-1,-1,-1,-1,-1,-1,-1,-1,-1,-1,-1,-1,-1,
R19_109,142,174,883,785,130,0,167,11,44.61,-1,-1,-1,-1,-1,-1,-1,-1,-1,-1,-1,-1,-1,-1,
R19_110,277.2,160.7,1061.7,782.5,24.5,0,97.8,11.2,63.14,-1,-1,-1,-1,-1,-1,-1,-1,-1,-1,-1,-1,-1,-1,
R19_111,287,188,904,696,94,0,121,9,41.94,-1,-1,-1,-1,-1,-1,-1,-1,-1,-1,-1,-1,-1,-1,
R19_112,202,206,942,801,141,0,11,1.7,21.97,-1,-1,-1,-1,-1,-1,-1,-1,-1,-1,-1,-1,-1,-1,
R19_113,154,220,923,658,112,0,144,10,16.5,-1,-1,-1,-1,-1,-1,-1,-1,-1,-1,-1,-1,-1,-1,
R19_114,164,197,961,641,128,0,163,8,27.23,-1,-1,-1,-1,-1,-1,-1,-1,-1,-1,-1,-1,-1,-1,
R19_115,167.4,175.5,1006.3,746.6,128.6,0,129.9,7.8,41.2,-1,-1,-1,-1,-1,-1,-1,-1,-1,-1,-1,-1,-1,-1,
R19_116,387,157,938,845,94,0,20,14.3,50.24,-1,-1,-1,-1,-1,-1,-1,-1,-1,-1,-1,-1,-1,-1,
R19_117,213.7,181.7,1065.8,785.4,24.5,0,98.1,6.9,45.71,-1,-1,-1,-1,-1,-1,-1,-1,-1,-1,-1,-1,-1,-1,
R19_118,359,154,942,801,141,0,19,10.9,62.94,-1,-1,-1,-1,-1,-1,-1,-1,-1,-1,-1,-1,-1,-1,
R19_119,153.1,178.5,867.2,824,113,0,145,8,26.23,-1,-1,-1,-1,-1,-1,-1,-1,-1,-1,-1,-1,-1,-1,
R19_120,140,200,916,753,103,0,133,7,36.44,-1,-1,-1,-1,-1,-1,-1,-1,-1,-1,-1,-1,-1,-1,
R19_121,147,202,860,829,89,0,115,9,19.99,-1,-1,-1,-1,-1,-1,-1,-1,-1,-1,-1,-1,-1,-1,
R19_122,276.4,179.6,870.1,768.3,90.3,0,116,8.9,44.28,-1,-1,-1,-1,-1,-1,-1,-1,-1,-1,-1,-1,-1,-1,
R20_5SF,522.5,172.36,722,970,0,27.5,0,8.25,49.49,-1,-1,-1,-1,-1,-1,-1,-1,-1,-1,-1,-1,-1,-1,https://doi.org/10.1016/j.conbuildmat.2019.117888
R20_15SF,440,181.5,722,970,82.5,27.5,0,3.3,47.26,-1,-1,-1,-1,-1,-1,-1,-1,-1,-1,-1,-1,-1,-1,
R20_25SF,385,181.5,722,970,137.5,27.5,0,1.65,45.65,-1,-1,-1,-1,-1,-1,-1,-1,-1,-1,-1,-1,-1,-1,
R20_35SF,330,181.5,722,970,192.5,27.5,0,1.21,38.34,-1,-1,-1,-1,-1,-1,-1,-1,-1,-1,-1,-1,-1,-1,
R21_10FA,450,191,590,1063,50,0,0,2.1,39.95,-1,-1,-1,-1,-1,-1,-1,-1,-1,-1,-1,-1,-1,-1,https://doi.org/10.1016/j.conbuildmat.2016.12.090
R21_20FA,400,191,584,1052,100,0,0,2,38.34,-1,-1,-1,-1,-1,-1,-1,-1,-1,-1,-1,-1,-1,-1,
R21_30FA,350,191,578,1040,150,0,0,1.9,36.29,-1,-1,-1,-1,-1,-1,-1,-1,-1,-1,-1,-1,-1,-1,
R21_40FA,300,191,571,1029,200,0,0,1.83,30.26,-1,-1,-1,-1,-1,-1,-1,-1,-1,-1,-1,-1,-1,-1,
R21_50FA,250,191,565,1017,250,0,0,1.25,27.62,-1,-1,-1,-1,-1,-1,-1,-1,-1,-1,-1,-1,-1,-1,
R21_10GGBFS,450,191,595,1072,0,0,50,2.25,38.25,-1,-1,-1,-1,-1,-1,-1,-1,-1,-1,-1,-1,-1,-1,
R21_20GGBFS,400,191,594,1069,0,0,100,2.1,38.335,-1,-1,-1,-1,-1,-1,-1,-1,-1,-1,-1,-1,-1,-1,
R21_30GGBFS,350,191,592,1066,0,0,150,2,38.505,-1,-1,-1,-1,-1,-1,-1,-1,-1,-1,-1,-1,-1,-1,
R21_40GGBFS,300,191,590,1063,0,0,200,1.95,33.745,-1,-1,-1,-1,-1,-1,-1,-1,-1,-1,-1,-1,-1,-1,
R21_50GGBFS,250,191,580,1069,0,0,250,1.9,32.3,-1,-1,-1,-1,-1,-1,-1,-1,-1,-1,-1,-1,-1,-1,
R22_F2,540,235.6,720,780,80,0,0,3.03,51.85,-1,-1,-1,-1,-1,-1,-1,-1,-1,-1,-1,-1,-1,-1,https://doi.org/10.1016/j.conbuildmat.2016.03.071
R22_F3,496,235.6,720,780,124,0,0,4,46.22,-1,-1,-1,-1,-1,-1,-1,-1,-1,-1,-1,-1,-1,-1,
R22_F4,434,235.6,720,780,186,0,0,4,44.71,-1,-1,-1,-1,-1,-1,-1,-1,-1,-1,-1,-1,-1,-1,
R22_F5,372,235.6,720,780,248,0,0,3.77,38.04,-1,-1,-1,-1,-1,-1,-1,-1,-1,-1,-1,-1,-1,-1,
R22_F6,310,235.6,720,780,310,0,0,3.35,32.4,-1,-1,-1,-1,-1,-1,-1,-1,-1,-1,-1,-1,-1,-1,
R22_FS1,465,235.6,720,780,155,0,0,2.77,50.13,-1,-1,-1,-1,-1,-1,-1,-1,-1,-1,-1,-1,-1,-1,
R22_FS2,434,235.6,720,780,155,31,0,2.73,55.11,-1,-1,-1,-1,-1,-1,-1,-1,-1,-1,-1,-1,-1,-1,
R22_FS3,403,235.6,720,780,155,62,0,2.83,63.37,-1,-1,-1,-1,-1,-1,-1,-1,-1,-1,-1,-1,-1,-1,
R22_FS4,372,235.6,720,780,155,93,0,4.1,58.72,-1,-1,-1,-1,-1,-1,-1,-1,-1,-1,-1,-1,-1,-1,
R23_SCC2,480,220,699,819,96,0,0,10.1,45.05,-1,-1,31,-1,-1,-1,-1,-1,-1,-1,-1,-1,-1,-1,https://doi.org/10.1617/s11527-014-0435-z
R23_SCC3,490,186,683,838,98,49,0,11.6,63.75,-1,-1,33,-1,-1,-1,-1,-1,-1,-1,-1,-1,-1,-1,
R24_W/B=0.3_50FA,300,180,595,958,300,0,0,1.5,56.44,-1,-1,-1,2000,-1,-1,-1,-1,-1,-1,-1,-1,-1,-1,https://doi.org/10.1016/j.matdes.2014.07.042
R24_W/B=0.3_60FA,240,180,595,933,360,0,0,1.02,49.3,-1,-1,-1,1850,-1,-1,-1,-1,-1,-1,-1,-1,-1,-1,
R24_W/B=0.3_70FA,180,180,595,908,420,0,0,0.72,38.76,-1,-1,-1,1830,-1,-1,-1,-1,-1,-1,-1,-1,-1,-1,
R24_W/B=0.3_5SF,570,180,595,1072,0,30,0,7.98,81.18,-1,-1,-1,600,-1,-1,-1,-1,-1,-1,-1,-1,-1,-1,
R24_W/B=0.3_10SF,540,180,595,1059,0,60,0,8.58,85.43,-1,-1,-1,380,-1,-1,-1,-1,-1,-1,-1,-1,-1,-1,
R24_W/B=0.3_45FA5SF,300,180,595,958,270,30,0,2.22,63.92,-1,-1,-1,610,-1,-1,-1,-1,-1,-1,-1,-1,-1,-1,
R24_W/B=0.3_55FA5SF,240,180,595,933,330,30,0,1.8,53.89,-1,-1,-1,690,-1,-1,-1,-1,-1,-1,-1,-1,-1,-1,
R24_W/B=0.3_65FA5SF,180,180,595,908,390,30,0,1.2,44.79,-1,-1,-1,990,-1,-1,-1,-1,-1,-1,-1,-1,-1,-1,
R24_W/B=0.3_40FA10SF,300,180,595,958,240,60,0,3.6,72.42,-1,-1,-1,500,-1,-1,-1,-1,-1,-1,-1,-1,-1,-1,
R24_W/B=0.3_50FA10SF,240,180,595,933,300,60,0,2.88,62.56,-1,-1,-1,510,-1,-1,-1,-1,-1,-1,-1,-1,-1,-1,
R24_W/B=0.3_60FA10SF,180,180,595,908,360,60,0,2.28,52.02,-1,-1,-1,515,-1,-1,-1,-1,-1,-1,-1,-1,-1,-1,
R24_W/B=0.35_50FA,257,180,621,1023,257,0,0,1.3364,50.32,-1,-1,-1,3100,-1,-1,-1,-1,-1,-1,-1,-1,-1,-1,
R24_W/B=0.35_60FA,206,180,621,1001,309,0,0,0.9766,44.71,-1,-1,-1,2500,-1,-1,-1,-1,-1,-1,-1,-1,-1,-1,
R24_W/B=0.35_70FA,154,180,621,980,360,0,0,0.6682,33.83,-1,-1,-1,2470,-1,-1,-1,-1,-1,-1,-1,-1,-1,-1,
R24_W/B=0.35_5SF,489,180,621,1120,0,26,0,8.224,72.51,-1,-1,-1,1100,-1,-1,-1,-1,-1,-1,-1,-1,-1,-1,
R24_W/B=0.35_10SF,463,180,621,1110,0,51,0,8.995,77.86,-1,-1,-1,570,-1,-1,-1,-1,-1,-1,-1,-1,-1,-1,
R24_W/B=0.35_45FA5SF,257,180,621,1023,231,26,0,2.056,58.14,-1,-1,-1,1100,-1,-1,-1,-1,-1,-1,-1,-1,-1,-1,
R24_W/B=0.35_55FA5SF,206,180,621,1001,283,26,0,1.6448,48.79,-1,-1,-1,1450,-1,-1,-1,-1,-1,-1,-1,-1,-1,-1,
R24_W/B=0.35_65FA5SF,154,180,621,980,334,26,0,1.1308,39.01,-1,-1,-1,2000,-1,-1,-1,-1,-1,-1,-1,-1,-1,-1,
R24_W/B=0.35_40FA10SF,257,180,621,1023,206,51,0,3.1868,64.09,-1,-1,-1,960,-1,-1,-1,-1,-1,-1,-1,-1,-1,-1,
R24_W/B=0.35_50FA10SF,206,180,621,1001,257,51,0,2.57,54.99,-1,-1,-1,750,-1,-1,-1,-1,-1,-1,-1,-1,-1,-1,
R24_W/B=0.35_60FA10SF,154,180,621,980,309,51,0,2.056,43.43,-1,-1,-1,1380,-1,-1,-1,-1,-1,-1,-1,-1,-1,-1,
R24_W/B=0.4_50FA,225,180,640,1072,225,0,0,1.17,35.62,-1,-1,-1,3560,-1,-1,-1,-1,-1,-1,-1,-1,-1,-1,
R24_W/B=0.4_60FA,180,180,640,1053,270,0,0,0.945,30.35,-1,-1,-1,3200,-1,-1,-1,-1,-1,-1,-1,-1,-1,-1,
R24_W/B=0.4_70FA,135,180,640,1034,315,0,0,0.585,26.95,-1,-1,-1,2830,-1,-1,-1,-1,-1,-1,-1,-1,-1,-1,
R24_W/B=0.4_5SF,428,180,640,1157,0,23,0,8.55,64.01,-1,-1,-1,1660,-1,-1,-1,-1,-1,-1,-1,-1,-1,-1,
R24_W/B=0.4_10SF,405,180,640,1147,0,45,0,9.45,67.15,-1,-1,-1,750,-1,-1,-1,-1,-1,-1,-1,-1,-1,-1,
R24_W/B=0.4_45FA5SF,225,180,640,1072,203,23,0,1.935,43.78,-1,-1,-1,910,-1,-1,-1,-1,-1,-1,-1,-1,-1,-1,
R24_W/B=0.4_55FA5SF,180,180,640,1053,248,23,0,1.53,33.32,-1,-1,-1,1760,-1,-1,-1,-1,-1,-1,-1,-1,-1,-1,
R24_W/B=0.4_65FA5SF,135,180,640,1034,293,23,0,1.26,23.97,-1,-1,-1,2080,-1,-1,-1,-1,-1,-1,-1,-1,-1,-1,
R24_W/B=0.4_40FA10SF,225,180,640,1072,180,45,0,2.88,51.26,-1,-1,-1,1000,-1,-1,-1,-1,-1,-1,-1,-1,-1,-1,
R24_W/B=0.4_50FA10SF,180,180,640,1053,225,45,0,2.34,41.74,-1,-1,-1,1000,-1,-1,-1,-1,-1,-1,-1,-1,-1,-1,
R24_W/B=0.4_60FA10SF,135,180,640,1034,270,45,0,2.07,28.14,-1,-1,-1,1570,-1,-1,-1,-1,-1,-1,-1,-1,-1,-1,
R25_5% SF,475,175,687,958,0,25,0,8,67.15,-1,-1,-1,-1,-1,-1,-1,-1,-1,-1,-1,-1,-1,-1,https://doi.org/10.1016/j.matdes.2013.03.106
R25_10% SF,450,175,685,954,0,50,0,9,69.7,-1,-1,-1,-1,-1,-1,-1,-1,-1,-1,-1,-1,-1,-1,
R25_15% SF,425,175,681,948,0,75,0,10,74.8,-1,-1,-1,-1,-1,-1,-1,-1,-1,-1,-1,-1,-1,-1,
R25_25% SF,375,175,673,938,125,0,0,7.5,51.85,-1,-1,-1,-1,-1,-1,-1,-1,-1,-1,-1,-1,-1,-1,
R25_40% SF,300,175,663,923,200,0,0,7.5,46.75,-1,-1,-1,-1,-1,-1,-1,-1,-1,-1,-1,-1,-1,-1,
R25_55% SF,225,175,652,908,275,0,0,7.5,35.7,-1,-1,-1,-1,-1,-1,-1,-1,-1,-1,-1,-1,-1,-1,
R26_SCC1,465,227.7,590,910,85,0,0,10.73,29.91,2.4,-1,-1,-1,662,-1,-1,-1,-1,-1,-1,-1,-1,-1,https://doi.org/10.1016/j.matdes.2010.08.043
R26_SCC2,440,228.6,590,910,110,0,0,11.01,28.18,2.12,-1,-1,-1,649,-1,-1,-1,-1,-1,-1,-1,-1,-1,
R26_SCC3,415,233.3,590,910,135,0,0,9.91,26.75,1.83,-1,-1,-1,594,-1,-1,-1,-1,-1,-1,-1,-1,-1,
R26_SCC4,385,234.4,590,910,165,0,0,9.91,26.06,1.76,-1,-1,-1,634,-1,-1,-1,-1,-1,-1,-1,-1,-1,
R26_SCC5,355,241.6,590,910,195,0,0,9.91,25.18,1.55,-1,-1,-1,610,-1,-1,-1,-1,-1,-1,-1,-1,-1,
R27_M2,440,176,917,714,110,0,0,7.43,59.33,-1,-1,-1,-1,-1,-1,205,360,-1,-1,-1,-1,-1,-1,https://doi.org/10.1016/j.conbuildmat.2010.04.015
R27_M3,330,176,899,700,220,0,0,7.43,51.76,-1,-1,-1,-1,-1,-1,199,320,-1,-1,-1,-1,-1,-1,
R27_M4,220,176,881,686,330,0,0,6.67,40.37,-1,-1,-1,-1,-1,-1,189,320,-1,-1,-1,-1,-1,-1,
R27_M5,440,176,931,725,0,0,110,10.43,63.83,-1,-1,-1,-1,-1,-1,250,410,-1,-1,-1,-1,-1,-1,
R27_M6,330,176,928,722,0,0,220,10,68.08,-1,-1,-1,-1,-1,-1,250,385,-1,-1,-1,-1,-1,-1,
R27_M7,220,176,924,720,0,0,330,8.89,66.38,-1,-1,-1,-1,-1,-1,270,385,-1,-1,-1,-1,-1,-1,
R27_M8,522.5,176,930,724,0,27.5,0,9.56,68.34,-1,-1,-1,-1,-1,-1,248,401,-1,-1,-1,-1,-1,-1,
R27_M9,495,176,925,720,0,55,0,10.67,72.84,-1,-1,-1,-1,-1,-1,300,480,-1,-1,-1,-1,-1,-1,
R27_M10,467.5,176,920,716,0,82.5,0,12,71.74,-1,-1,-1,-1,-1,-1,302,500,-1,-1,-1,-1,-1,-1,
R27_M14,440,176,916,713,82.5,27.5,0,8.22,67.32,-1,-1,-1,-1,-1,-1,297,425,-1,-1,-1,-1,-1,-1,
R27_M15,330,176,898,699,165,55,0,9.11,57.12,-1,-1,-1,-1,-1,-1,300,428,-1,-1,-1,-1,-1,-1,
R27_M16,220,176,880,685,247.5,82.5,0,8.89,51,-1,-1,-1,-1,-1,-1,300,448,-1,-1,-1,-1,-1,-1,
R27_M20,440,176,927,721,0,27.5,82.5,9.78,67.66,-1,-1,-1,-1,-1,-1,275,410,-1,-1,-1,-1,-1,-1,
R27_M21,330,176,920,716,0,55,165,10.78,74.46,-1,-1,-1,-1,-1,-1,310,450,-1,-1,-1,-1,-1,-1,
R27_M22,220,176,912,710,0,82.5,247.5,10.22,71.82,-1,-1,-1,-1,-1,-1,230,375,-1,-1,-1,-1,-1,-1,
R27_M26,440,176,924,720,55,0,55,8,65.45,-1,-1,-1,-1,-1,-1,-1,400,-1,-1,-1,-1,-1,-1,
R27_M27,330,176,913,711,110,0,110,7.5,52.95,-1,-1,-1,-1,-1,-1,-1,374,-1,-1,-1,-1,-1,-1,
R27_M28,220,176,903,703,165,0,165,4.44,58.99,-1,-1,-1,-1,-1,-1,-1,325,-1,-1,-1,-1,-1,-1,
R27_M38,440,176,924,720,41.25,27.5,41.25,8,66.81,-1,-1,-1,-1,-1,-1,275,390,-1,-1,-1,-1,-1,-1,
R27_M39,330,176,913,711,82.5,55,82.5,7,61.79,-1,-1,-1,-1,-1,-1,240,370,-1,-1,-1,-1,-1,-1,
R27_M45,360,198,855,813,90,0,0,3.2,44.28,-1,-1,-1,-1,-1,-1,199,404,-1,-1,-1,-1,-1,-1,
R27_M46,270,198,842,801,180,0,0,2.96,37.99,-1,-1,-1,-1,-1,-1,198,368,-1,-1,-1,-1,-1,-1,
R27_M47,180,198,829,788,270,0,0,3,25.75,-1,-1,-1,-1,-1,-1,197,350,-1,-1,-1,-1,-1,-1,
R27_M48,360,198,866,823,0,0,90,3.7,50.15,-1,-1,-1,-1,-1,-1,199,423,-1,-1,-1,-1,-1,-1,
R27_M49,270,198,863,821,0,0,180,3.44,49.3,-1,-1,-1,-1,-1,-1,221,356,-1,-1,-1,-1,-1,-1,
R27_M50,180,198,860,819,0,0,270,2.8,47.77,-1,-1,-1,-1,-1,-1,220,375,-1,-1,-1,-1,-1,-1,
R27_M51,427.5,198,865,823,0,22.5,0,4.88,51.95,-1,-1,-1,-1,-1,-1,221,400,-1,-1,-1,-1,-1,-1,
R27_M52,405,198,861,819,0,45,0,5.2,49.72,-1,-1,-1,-1,-1,-1,221,425,-1,-1,-1,-1,-1,-1,
R27_M53,382.5,198,858,816,0,67.5,0,7.76,60.43,-1,-1,-1,-1,-1,-1,225,443,-1,-1,-1,-1,-1,-1,
R27_M54,360,198,855,813,67.5,22.5,0,4.24,52.27,-1,-1,-1,-1,-1,-1,170,-1,-1,-1,-1,-1,-1,-1,
R27_M55,270,198,841,801,135,45,0,4.52,39.86,-1,-1,-1,-1,-1,-1,178,-1,-1,-1,-1,-1,-1,-1,
R27_M56,180,198,828,788,202.5,67.5,0,4.82,31.79,-1,-1,-1,-1,-1,-1,185,-1,-1,-1,-1,-1,-1,-1,
R27_M57,360,198,863,820,0,22.5,67,4,51.08,-1,-1,-1,-1,-1,-1,200,-1,-1,-1,-1,-1,-1,-1,
R27_M58,270,198,857,816,0,45,135,4.56,49.55,-1,-1,-1,-1,-1,-1,200,-1,-1,-1,-1,-1,-1,-1,
R27_M59,180,198,852,810,0,67.5,202.5,5.76,48.96,-1,-1,-1,-1,-1,-1,198,-1,-1,-1,-1,-1,-1,-1,
