Repository: Amaan9136/regression-pipeline

File: cleaning/SCM-concrete-global.csv (part 2 of 4)
Mix ID, Cement(kg/m3), Water(kg/m3),Coarse aggregate(kg/m3),Fine aggregate(kg/m3), FA (kg/m3),SF (kg/m3),GGBFS (kg/m3),SP (kg/m3),Cylinder compressive strength (MPa),Splitting tensile strength (MPa),Flexural strength (MPa),Elastic modulus (GPa),Chloride permeability (Coulomb) 28d,Chloride permeability (Coulomb) 90d,Chloride permeability (Coulomb) 180d,Drying shrinkage (με) 7d,Drying shrinkage (με) 28d,Drying shrinkage (με) 90d,Drying shrinkage (με)120d,Creep (με) 28d,Creep (με) 90d,Creep (με) 150d,Abrasion (mm) 28 d,Reference
R27_M60,360,198,860,819,45,0,45,3.2,53.04,-1,-1,-1,-1,-1,-1,-1,-1,-1,-1,-1,-1,-1,-1,
R27_M61,270,198,852,811,90,0,90,3.2,45.56,-1,-1,-1,-1,-1,-1,-1,-1,-1,-1,-1,-1,-1,-1,
R27_M62,180,198,845,803,135,0,135,2.8,39.01,-1,-1,-1,-1,-1,-1,-1,-1,-1,-1,-1,-1,-1,-1,
R27_M63,360,198,859,817,33.75,22.5,33.75,4.2,51.51,-1,-1,-1,-1,-1,-1,156,400,-1,-1,-1,-1,-1,-1,
R27_M64,270,198,849,808,67.5,45,67.5,4.24,46.49,-1,-1,-1,-1,-1,-1,173,396,-1,-1,-1,-1,-1,-1,
R27_M65,180,198,840,799,101.25,67.5,101.25,5.04,37.57,-1,-1,-1,-1,-1,-1,-1,398,-1,-1,-1,-1,-1,-1,
R28_20FA,360,198,855,813,90,0,0,3.2,68,-1,-1,-1,-1,1224,-1,198,403,-1,-1,-1,-1,-1,-1,https://doi.org/10.1016/j.conbuildmat.2008.09.015
R28_40FA,270,198,842,801,180,0,0,2.9,60.3,-1,-1,-1,-1,1083,-1,197,354,-1,-1,-1,-1,-1,-1,
R28_60FA,180,198,829,788,270,0,0,3,42.5,-1,-1,-1,-1,1475,-1,195,348,-1,-1,-1,-1,-1,-1,
R28_20S,360,198,866,824,0,0,90,3.7,72.6,-1,-1,-1,-1,1053,-1,199,421,-1,-1,-1,-1,-1,-1,
R28_40S,270,198,863,821,0,0,180,3.4,74.9,-1,-1,-1,-1,403,-1,205,398,-1,-1,-1,-1,-1,-1,
R28_60S,180,198,861,819,0,0,270,2.8,65.7,-1,-1,-1,-1,282,-1,203,380,-1,-1,-1,-1,-1,-1,
R28_5SF,428,198,865,823,0,22.5,0,4.9,71.2,-1,-1,-1,-1,1118,-1,193,400,-1,-1,-1,-1,-1,-1,
R28_10SF,405,198,861,819,0,45,0,5.2,76.1,-1,-1,-1,-1,796,-1,205,420,-1,-1,-1,-1,-1,-1,
R28_15SF,383,198,858,816,0,67.5,0,7.8,74.8,-1,-1,-1,-1,375,-1,206,444,-1,-1,-1,-1,-1,-1,
R28_15FA5SF,360,198,855,813,67.5,22.5,0,4.2,67.2,-1,-1,-1,-1,1184,-1,173,-1,-1,-1,-1,-1,-1,-1,
R28_30FA10SF,270,198,841,801,135,45,0,4.5,57.6,-1,-1,-1,-1,585,-1,177,-1,-1,-1,-1,-1,-1,-1,
R28_45FA15SF,180,198,828,788,202.5,67.5,0,4.8,44.9,-1,-1,-1,-1,652,-1,190,-1,-1,-1,-1,-1,-1,-1,
R28_15S5SF,360,198,863,821,0,22.5,67.5,4,68,-1,-1,-1,-1,719,-1,200,-1,-1,-1,-1,-1,-1,-1,
R28_30S10SF,270,198,857,816,0,45,135,4.6,68.2,-1,-1,-1,-1,408,-1,199,-1,-1,-1,-1,-1,-1,-1,
R28_45S15SF,180,198,852,810,0,67.5,202.5,5.8,70.7,-1,-1,-1,-1,216,-1,198,-1,-1,-1,-1,-1,-1,-1,
R28_10FA10S,360,198,861,819,45,0,45,3.2,78,-1,-1,-1,-1,1040,-1,208,-1,-1,-1,-1,-1,-1,-1,
R28_20FA20S,270,198,853,811,90,0,90,3.2,69.2,-1,-1,-1,-1,682,-1,200,-1,-1,-1,-1,-1,-1,-1,
R28_30FA30S,180,198,845,803,135,0,135,2.8,60.6,-1,-1,-1,-1,605,-1,200,-1,-1,-1,-1,-1,-1,-1,
R28_7.5FA7.5S5SF,360,198,859,817,33.8,22.5,33.8,4.2,76,-1,-1,-1,-1,743,-1,198,400,-1,-1,-1,-1,-1,-1,
R28_15FA15S10SF,270,198,849,808,67.5,45,67.5,4.2,66.8,-1,-1,-1,-1,463,-1,202,390,-1,-1,-1,-1,-1,-1,
R28_22.5FA22.5S15SF,180,198,840,799,101.3,67.5,101.3,5,55.2,-1,-1,-1,-1,385,-1,200,394,-1,-1,-1,-1,-1,-1,
R29_H30,420,165,746,847,180,0,0,13.02,53.5,4.85,-1,41.6,-1,-1,-1,-1,-1,-1,-1,-1,-1,-1,-1,https://doi.org/10.1016/j.conbuildmat.2007.01.002
R29_H40,360,165,735,837,240,0,0,19.98,49,3.73,-1,32,-1,-1,-1,-1,-1,-1,-1,-1,-1,-1,-1,
R29_H50,300,165,723,825,300,0,0,20.4,34.5,3.8,-1,23.5,-1,-1,-1,-1,-1,-1,-1,-1,-1,-1,-1,
R29_H60,240,165,712,815,360,0,0,22.02,28.4,3.5,-1,24,-1,-1,-1,-1,-1,-1,-1,-1,-1,-1,-1,
R29_HS30,360,165,734,835,180,60,0,22.02,79.5,5.28,-1,39,-1,-1,-1,-1,-1,-1,-1,-1,-1,-1,-1,
R29_HS40,300,165,723,825,240,60,0,21,66,4.01,-1,37,-1,-1,-1,-1,-1,-1,-1,-1,-1,-1,-1,
R29_HS50,240,165,712,813,300,60,0,19.98,59,4.23,-1,38.9,-1,-1,-1,-1,-1,-1,-1,-1,-1,-1,-1,
R29_HS60,180,165,701,804,360,60,0,18,53.5,4.9,-1,30,-1,-1,-1,-1,-1,-1,-1,-1,-1,-1,-1,
R30_Mix-I,340,153.34,1110,680,34,0,0,2.04,51.7,-1,-1,36.372,-1,-1,-1,-1,-1,-1,-1,-1,-1,-1,-1,https://doi.org/10.1061/JCCEE5.CPENG-6029
R30_Mix-III,400,158.4,1055,647,40,0,0,1.12,59.03,-1,-1,31.829,-1,-1,-1,-1,-1,-1,-1,-1,-1,-1,-1,
R30_Mix-IV,420,168,1082,663,0,21,0,4.2,61.18,-1,-1,31.759,-1,-1,-1,-1,-1,-1,-1,-1,-1,-1,-1,
R30_Mix-V,420,151.2,1102,675,0,0,42,3.36,61.78,-1,-1,33.173,-1,-1,-1,-1,-1,-1,-1,-1,-1,-1,-1,
R30_Mix-VI,440,135.52,1107,678,0,44,0,3.52,68.73,-1,-1,42.181,-1,-1,-1,-1,-1,-1,-1,-1,-1,-1,-1,
R30_Mix-VII,450,129.6,1002,614,0,0,90,3.6,70.96,-1,-1,41.963,-1,-1,-1,-1,-1,-1,-1,-1,-1,-1,-1,
R30_Mix-VIII,445,144.62,944,578,0,44.5,89,7.12,74.37,-1,-1,43.11,-1,-1,-1,-1,-1,-1,-1,-1,-1,-1,-1,
R30_Mix-IX,440,137.28,1028,630,44,44,0,7.92,74.1,-1,-1,-1,-1,-1,-1,-1,-1,-1,-1,-1,-1,-1,-1,
R31_IFA-10,324,180,945,791,36,0,0,0,32.6,-1,-1,-1,-1,-1,-1,188,210,600,660,298,650,765,-1,https://doi.org/10.1016/j.conbuildmat.2021.125776
R31_IFA-20,288,180,945,778,72,0,0,0,32.6,-1,-1,-1,-1,-1,-1,120,285,670,700,310,520,600,-1,
R31_IFA-30,252,180,945,764,108,0,0,0,30,-1,-1,-1,-1,-1,-1,120,285,710,750,310,600,660,-1,
R31_IBS-10,324,180,945,802,0,0,36,0,36.8,-1,-1,-1,-1,-1,-1,200,279,800,850,-1,-1,-1,-1,
R31_IBS-20,288,180,945,799,0,0,72,0,40,-1,-1,-1,-1,-1,-1,200,280,700,750,-1,-1,-1,-1,
R31_IBS-30,252,180,945,797,0,0,108,0,40.1,-1,-1,-1,-1,-1,-1,130,280,620,680,-1,-1,-1,-1,
R32_50S-60,175,210,952,883,0,0,175,0,43.605,-1,-1,-1,703,372,-1,-1,-1,-1,-1,-1,-1,-1,-1,https://doi.org/10.1061/(ASCE)0899-1561(2009)21:9(494)
R32_50F-60,176,211,940,872,176,0,0,0,29.07,-1,-1,-1,926,161,-1,-1,-1,-1,-1,-1,-1,-1,-1,
R32_25FS-60,176,211,951,881,88,0,88,0,36.465,-1,-1,-1,660,376,-1,-1,-1,-1,-1,-1,-1,-1,-1,
R32_50S-38,222,168,945,876,0,0,222,4.5,76.415,-1,-1,-1,395,206,-1,-1,-1,-1,-1,-1,-1,-1,-1,
R32_50F-38,221,167,921,855,221,0,0,3.4,61.88,-1,-1,-1,531,144,-1,-1,-1,-1,-1,-1,-1,-1,-1,
R32_25FS-38,222,168,933,865,111,0,111,4.7,70.635,-1,-1,-1,387,217,-1,-1,-1,-1,-1,-1,-1,-1,-1,
R33_M1,231,119,1047,852,156,0,0,3.2,55.3,-1,-1,-1,-1,-1,-1,-1,-1,-1,-1,-1,-1,-1,1.18,https://doi.org/10.1061/(ASCE)0899-1561(2002)14:5(417)
R33_M2,195,120,1041,854,199,0,0,2.7,44,-1,-1,-1,-1,-1,-1,-1,-1,-1,-1,-1,-1,-1,2.25,
R33_M3,156,121,1026,834,241,0,0,2.3,43.7,-1,-1,-1,-1,-1,-1,-1,-1,-1,-1,-1,-1,-1,2.03,
R33_M4,229,115,1040,827,154,0,0,2.8,44.6,-1,-1,-1,-1,-1,-1,-1,-1,-1,-1,-1,-1,-1,1.97,
R33_M5,193,114,1032,836,197,0,0,2.6,36.8,-1,-1,-1,-1,-1,-1,-1,-1,-1,-1,-1,-1,-1,2.81,
R33_M6,155,116,1016,842,237,0,0,2.1,28.6,-1,-1,-1,-1,-1,-1,-1,-1,-1,-1,-1,-1,-1,3.09,
R33_M7,229,113,1032,844,254,0,0,2.1,46.3,-1,-1,-1,-1,-1,-1,-1,-1,-1,-1,-1,-1,-1,1.68,
R33_M8,193,116,1126,850,196,0,0,1.9,42.2,-1,-1,-1,-1,-1,-1,-1,-1,-1,-1,-1,-1,-1,3.37,
R33_M9,154,117,1016,818,261,0,0,1.9,40,-1,-1,-1,-1,-1,-1,-1,-1,-1,-1,-1,-1,-1,3.45,
R34_M3,120,112,1200,600,280,0,0,5.6,28.26,2.53,3.81,-1,-1,-1,-1,144,231,350,-1,-1,-1,-1,-1,https://doi.org/10.1061/(ASCE)0899-1561(2003)15:2(153)
R34_M4,120,116,1200,600,280,0,0,0,25.97,2.51,4.6,-1,-1,-1,-1,100,163,225,-1,-1,-1,-1,-1,
R34_M5,200,132,1200,600,200,0,0,5.6,48.45,4.06,5.63,-1,-1,-1,-1,153,256,363,-1,-1,-1,-1,-1,
R34_M6,200,120,1200,600,200,0,0,0,56.57,4.2,6.11,-1,-1,-1,-1,113,169,256,-1,-1,-1,-1,-1,
R35_M1,120,112,1200,600,280,0,0,5.6,36.63,2.88,4.38,-1,-1,-1,-1,-1,-1,-1,-1,-1,-1,-1,-1,https://doi.org/10.1016/j.cemconres.2004.07.037
R35_M2,120,116,1200,600,280,0,0,0,28.98,2.82,4.92,-1,-1,-1,-1,-1,-1,-1,-1,-1,-1,-1,-1,
R35_M3,200,132,1200,600,200,0,0,5.6,53.97,4.46,6.33,-1,-1,-1,-1,-1,-1,-1,-1,-1,-1,-1,-1,
R35_M4,200,120,1200,600,200,0,0,0,59.75,4.59,6.59,-1,-1,-1,-1,-1,-1,-1,-1,-1,-1,-1,-1,
R35_M5,120,172,1200,600,280,0,0,5.6,16.44,1.82,2.7,-1,-1,-1,-1,-1,-1,-1,-1,-1,-1,-1,-1,
R35_M6,120,160,1200,600,280,0,0,0,19.5,2.04,3.43,-1,-1,-1,-1,-1,-1,-1,-1,-1,-1,-1,-1,
R35_M7,200,172,1200,600,200,0,0,5.6,34.98,3.19,4.45,-1,-1,-1,-1,-1,-1,-1,-1,-1,-1,-1,-1,
R35_M8,200,156,1200,600,200,0,0,0,41.26,3.69,5.01,-1,-1,-1,-1,-1,-1,-1,-1,-1,-1,-1,-1,
R36_w-c0.4_F20,320,160,1270,564,80,0,0,0,32.04,-1,4.32,-1,-1,-1,-1,-1,780,-1,-1,-1,-1,-1,-1,https://doi.org/10.1061/(ASCE)0899-1561(2007)19:10(906)
R36_w-c0.4_F30,280,160,1270,554,120,0,0,0,29.75,-1,4.26,-1,-1,-1,-1,-1,718,-1,-1,-1,-1,-1,-1,
R36_w-c0.4_F40,240,160,1270,543,160,0,0,0,29.07,-1,4.19,-1,-1,-1,-1,-1,660,-1,-1,-1,-1,-1,-1,
R36_w-c0.4_F50,200,160,1270,533,200,0,0,0,24.65,-1,3.82,-1,-1,-1,-1,-1,597,-1,-1,-1,-1,-1,-1,
R36_w-c0.4_F60,160,160,1270,522,240,0,0,0,23.8,-1,3.64,-1,-1,-1,-1,-1,510,-1,-1,-1,-1,-1,-1,
R36_w-c0.34_F20,320,136,1270,628,80,0,0,2,44.54,-1,5.17,-1,-1,-1,-1,-1,597,-1,-1,-1,-1,-1,-1,
R36_w-c0.34_F30,280,136,1270,618,120,0,0,2,48.96,-1,4.81,-1,-1,-1,-1,-1,550,-1,-1,-1,-1,-1,-1,
R36_w-c0.34_F40,240,136,1270,607,160,0,0,2,38.25,-1,4.78,-1,-1,-1,-1,-1,505,-1,-1,-1,-1,-1,-1,
R36_w-c0.34_F50,200,136,1270,596,200,0,0,2,31.45,-1,4.48,-1,-1,-1,-1,-1,450,-1,-1,-1,-1,-1,-1,
R36_w-c0.34_F60,160,136,1270,586,240,0,0,2,28.05,-1,4.19,-1,-1,-1,-1,-1,340,-1,-1,-1,-1,-1,-1,
R36_w-c0.3_F20,320,120,1270,671,80,0,0,2,56.1,-1,6,-1,-1,-1,-1,-1,482,-1,-1,-1,-1,-1,-1,
R36_w-c0.3_F30,280,120,1270,660,120,0,0,2,55.25,-1,5.62,-1,-1,-1,-1,-1,408,-1,-1,-1,-1,-1,-1,
R36_w-c0.3_F40,240,120,1270,650,160,0,0,2,54.4,-1,5.47,-1,-1,-1,-1,-1,387,-1,-1,-1,-1,-1,-1,
R36_w-c0.3_F50,200,120,1270,639,200,0,0,2,44.2,-1,5.28,-1,-1,-1,-1,-1,295,-1,-1,-1,-1,-1,-1,
R36_w-c0.3_F60,160,120,1270,628,240,0,0,2,38.25,-1,4.75,-1,-1,-1,-1,-1,250,-1,-1,-1,-1,-1,-1,
R37_G2,423,143.82,1056,704,47,0,0,0,46.32,-1,-1,-1,-1,-1,-1,240,350,449,467,-1,-1,-1,-1,https://doi.org/10.1016/j.conbuildmat.2021.125045
R37_G3,376,127.84,1056,704,94,0,0,0,45.73,-1,-1,-1,-1,-1,-1,220,320,414,423,-1,-1,-1,-1,
R37_G4,329,111.86,1056,704,141,0,0,0,45.31,-1,-1,-1,-1,-1,-1,200,290,371,389,-1,-1,-1,-1,
R37_G5,282,95.88,1056,704,188,0,0,0,44.7,-1,-1,-1,-1,-1,-1,290,278,350,365,-1,-1,-1,-1,
R37_G10,414,140.76,1056,704,0,0,56,0,48.45,-1,-1,-1,-1,-1,-1,237,340,440,460,-1,-1,-1,-1,
R37_G11,376,127.84,1056,704,0,0,94,0,49.89,-1,-1,-1,-1,-1,-1,210,302,388,403,-1,-1,-1,-1,
R37_G12,282,95.88,1056,704,132,0,56,0,46.15,-1,-1,-1,-1,-1,-1,178,258,327,340,-1,-1,-1,-1,
R37_G13,282,95.88,1056,704,94,0,94,0,47.68,-1,-1,-1,-1,-1,-1,165,240,307,320,-1,-1,-1,-1,
R38_1,439,140,1027,847,0,7.66,0,9.66,60.2,-1,-1,-1,-1,-1,-1,-1,-1,-1,-1,-1,-1,-1,-1,https://doi.org/10.1080/24705314.2020.1765269
R38_2,390,140,1050,866,0,7.5,0,8.58,58.4,-1,-1,-1,-1,-1,-1,-1,-1,-1,-1,-1,-1,-1,-1,
R38_3,369,140,1060,874,0,7.34,0,8.12,57.49,-1,-1,-1,-1,-1,-1,-1,-1,-1,-1,-1,-1,-1,-1,
R38_4,351,140,1069,882,0,7.2,0,7.72,56.04,-1,-1,-1,-1,-1,-1,-1,-1,-1,-1,-1,-1,-1,-1,
R38_5,429,140,1024,844,0,7.04,0,9.44,61.63,-1,-1,-1,-1,-1,-1,-1,-1,-1,-1,-1,-1,-1,-1,
R38_6,382,140,1048,864,0,7.48,0,8.4,59.32,-1,-1,-1,-1,-1,-1,-1,-1,-1,-1,-1,-1,-1,-1,
R38_7,362,140,1058,872,0,7.18,0,7.96,58.4,-1,-1,-1,-1,-1,-1,-1,-1,-1,-1,-1,-1,-1,-1,
R38_8,343,140,1067,880,0,6.86,0,7.55,57.69,-1,-1,-1,-1,-1,-1,-1,-1,-1,-1,-1,-1,-1,-1,
R38_9,420,140,1021,842,0,6.56,0,9.24,62.03,-1,-1,-1,-1,-1,-1,-1,-1,-1,-1,-1,-1,-1,-1,
R38_10,374,140,1045,862,0,6.24,0,8.23,59.68,-1,-1,-1,-1,-1,-1,-1,-1,-1,-1,-1,-1,-1,-1,
R38_11,355,140,1055,870,0,7.34,0,7.81,58.77,-1,-1,-1,-1,-1,-1,-1,-1,-1,-1,-1,-1,-1,-1,
R38_12,336,140,1065,878,0,6.86,0,7.39,58.19,-1,-1,-1,-1,-1,-1,-1,-1,-1,-1,-1,-1,-1,-1,
R38_13,411,140,1018,839,0,6.4,0,9.04,62.34,-1,-1,-1,-1,-1,-1,-1,-1,-1,-1,-1,-1,-1,-1,
R38_14,366,140,1042,860,0,5.92,0,8.05,59.9,-1,-1,-1,-1,-1,-1,-1,-1,-1,-1,-1,-1,-1,-1,
R38_15,347,140,1053,868,0,5.46,0,7.63,59,-1,-1,-1,-1,-1,-1,-1,-1,-1,-1,-1,-1,-1,-1,
R38_16,329,140,1062,876,0,7.18,0,7.24,58.63,-1,-1,-1,-1,-1,-1,-1,-1,-1,-1,-1,-1,-1,-1,
R38_17,403,140,1015,837,0,6.56,0,8.87,62.43,-1,-1,-1,-1,-1,-1,-1,-1,-1,-1,-1,-1,-1,-1,
R38_18,358,140,1040,858,0,5.92,0,7.88,60.03,-1,-1,-1,-1,-1,-1,-1,-1,-1,-1,-1,-1,-1,-1,
R38_19,340,140,1050,866,0,5.3,0,7.48,59.08,-1,-1,-1,-1,-1,-1,-1,-1,-1,-1,-1,-1,-1,-1,
R38_20,322,140,1060,874,0,4.68,0,7.08,58.7,-1,-1,-1,-1,-1,-1,-1,-1,-1,-1,-1,-1,-1,-1,
R38_21,394,140,1012,834,0,7.02,0,8.67,62.54,-1,-1,-1,-1,-1,-1,-1,-1,-1,-1,-1,-1,-1,-1,
R38_22,351,140,1037,855,0,6.24,0,7.72,60.09,-1,-1,-1,-1,-1,-1,-1,-1,-1,-1,-1,-1,-1,-1,
R38_23,333,140,148,864,0,5.46,0,7.33,59.14,-1,-1,-1,-1,-1,-1,-1,-1,-1,-1,-1,-1,-1,-1,
R38_24,315,140,1058,872,0,4.56,0,6.93,58.79,-1,-1,-1,-1,-1,-1,-1,-1,-1,-1,-1,-1,-1,-1,
R39_TBSCC1,437,204,785,908,51,0,0,10.736,34.85,3.73,5.3,26.9,740,-1,-1,-1,-1,-1,-1,-1,-1,-1,-1,https://doi.org/10.1016/j.conbuildmat.2021.123845
R39_TBSCC2,424,204,785,908,51,0,0,10.45,35.7,3.73,5.22,27,748,-1,-1,-1,-1,-1,-1,-1,-1,-1,-1,
R39_TBSCC3,411,204,785,908,51,0,0,10.164,35.96,3.97,6,28.13,747,-1,-1,-1,-1,-1,-1,-1,-1,-1,-1,
R39_TBSCC4,411,204,785,908,77,0,0,10.736,34.51,3.8,6.04,27.16,679,-1,-1,-1,-1,-1,-1,-1,-1,-1,-1,
R39_TBSCC5,398,204,785,908,77,0,0,10.45,35.7,4,6,28,678,-1,-1,-1,-1,-1,-1,-1,-1,-1,-1,
R39_TBSCC6,386,204,785,908,77,0,0,10.186,36.13,4.02,6.3,28.8,677,-1,-1,-1,-1,-1,-1,-1,-1,-1,-1,
R39_TBSCC7,386,204,785,908,103,0,0,10.758,36.04,4.12,6.8,29.5,598,-1,-1,-1,-1,-1,-1,-1,-1,-1,-1,
R39_TBSCC8,373,204,785,908,103,0,0,10.472,36.21,4.25,7,30.9,560,-1,-1,-1,-1,-1,-1,-1,-1,-1,-1,
R39_TBSCC9,360,204,785,908,103,0,0,10.186,38.08,4.58,7.1,31.1,530,-1,-1,-1,-1,-1,-1,-1,-1,-1,-1,
R39_TBSCC10,360,204,785,908,129,0,0,10.758,35,4.73,6,29,480,-1,-1,-1,-1,-1,-1,-1,-1,-1,-1,
R39_TBSCC11,347,204,785,908,129,0,0,10.472,34.09,3.82,5.2,27,450,-1,-1,-1,-1,-1,-1,-1,-1,-1,-1,
R39_TBSCC12,334,204,785,908,129,0,0,10.186,32.3,3.73,4.8,26.6,435,-1,-1,-1,-1,-1,-1,-1,-1,-1,-1,
R39_TBSCC13,334,204,785,908,154,0,0,10.736,29.75,3.25,4.7,26,397,-1,-1,-1,-1,-1,-1,-1,-1,-1,-1,
R39_TBSCC14,321,204,785,908,154,0,0,10.45,27.2,2.95,4.75,25.9,400,-1,-1,-1,-1,-1,-1,-1,-1,-1,-1,
R39_TBSCC15,308,204,785,908,154,0,0,10.164,25.59,2.49,4.2,25.8,402,-1,-1,-1,-1,-1,-1,-1,-1,-1,-1,
R40_250CFN0,250,125,1083.4,722.3,250,0,0,11,54.4,5.38,8.24,34.98,1422,-1,-1,-1,-1,-1,-1,-1,-1,-1,-1,https://doi.org/10.1016/j.jmrt.2023.05.050
R40_250CFGN0,250,125,1093,728.7,125,0,125,11,51.17,5.18,7.84,33.96,1435,-1,-1,-1,-1,-1,-1,-1,-1,-1,-1,
R40_250CFGSN0,250,125,1088.2,725.4,100,50,100,11,56.69,5.47,8.47,35.69,1407,-1,-1,-1,-1,-1,-1,-1,-1,-1,-1,
R40_125CFN0,125,125,1060.8,707.2,375,0,0,11,43.77,4.43,6.68,31.43,1445,-1,-1,-1,-1,-1,-1,-1,-1,-1,-1,
R40_125CFGN0,125,125,1075.2,716.8,187.5,187.5,0,11,46.66,4.83,7.2,32.41,1440,-1,-1,-1,-1,-1,-1,-1,-1,-1,-1,
R40_125CFGSN0,125,125,1068,712,150,75,150,11,51.51,5.1,7.76,34.03,1419,-1,-1,-1,-1,-1,-1,-1,-1,-1,-1,
R41_SCC-0,635,247,565,847,0,71,0,2.54,62.9,-1,10.4,-1,-1,-1,-1,360,440,495,-1,-1,-1,-1,-1,https://doi.org/10.1007/s12649-020-01045-x
R41_SCC-25,635,247,565,847,0,71,0,2.54,62.22,-1,10,-1,-1,-1,-1,400,480,526,-1,-1,-1,-1,-1,
R41_SCC-50,635,247,565,847,0,71,0,2.54,60.35,-1,9.8,-1,-1,-1,-1,420,505,560,-1,-1,-1,-1,-1,
R41_SCC-75,635,247,565,847,0,71,0,2.54,56.1,-1,9.4,-1,-1,-1,-1,450,579,613,-1,-1,-1,-1,-1,
R41_SCC-100,635,247,565,847,0,71,0,2.54,55,-1,9.15,-1,-1,-1,-1,481,623,678,-1,-1,-1,-1,-1,
R42_w/c ratio =0.3_2,484.5,153,1122.5,653,25.5,0,0,14.535,47.17,-1,7.46,-1,-1,-1,-1,-1,-1,-1,-1,-1,-1,-1,-1,https://doi.org/10.1016/j.scs.2011.06.001
R42_w/c ratio =0.3_3,459,153,1122.5,653,51,0,0,13.77,47.17,-1,7.25,-1,-1,-1,-1,-1,-1,-1,-1,-1,-1,-1,-1,
R42_w/c ratio =0.3_4,433.5,153,1122.5,653,76.5,0,0,13.005,46.75,-1,6.75,-1,-1,-1,-1,-1,-1,-1,-1,-1,-1,-1,-1,
R42_w/c ratio =0.3_5,408,153,1122.5,653,102,0,0,12.24,44.79,-1,6.67,-1,-1,-1,-1,-1,-1,-1,-1,-1,-1,-1,-1,
R42_w/c ratio =0.3_6,382.5,153,1122.5,653,127.5,0,0,11.475,43.61,-1,6.6,-1,-1,-1,-1,-1,-1,-1,-1,-1,-1,-1,-1,
R42_w/c ratio =0.34_2,475,170,1100,640,25,0,0,14.25,42.24,-1,6.75,-1,-1,-1,-1,-1,-1,-1,-1,-1,-1,-1,-1,
R42_w/c ratio =0.34_3,450,170,1100,640,50,0,0,13.5,42.16,-1,6.65,-1,-1,-1,-1,-1,-1,-1,-1,-1,-1,-1,-1,
R42_w/c ratio =0.34_4,425,170,1100,640,75,0,0,12.75,39.1,-1,6.25,-1,-1,-1,-1,-1,-1,-1,-1,-1,-1,-1,-1,
R42_w/c ratio =0.34_5,400,170,1100,640,100,0,0,12,38.33,-1,6.22,-1,-1,-1,-1,-1,-1,-1,-1,-1,-1,-1,-1,
R42_w/c ratio =0.34_6,375,170,1100,640,125,0,0,11.25,36.12,-1,5.9,-1,-1,-1,-1,-1,-1,-1,-1,-1,-1,-1,-1,
R42_w/c ratio =0.38_2,465.5,186.2,1078,628,24.5,0,0,13.965,36.12,-1,6.16,-1,-1,-1,-1,-1,-1,-1,-1,-1,-1,-1,-1,
R42_w/c ratio =0.38_3,441,186.2,1078,628,49,0,0,13.23,34,-1,6,-1,-1,-1,-1,-1,-1,-1,-1,-1,-1,-1,-1,
R42_w/c ratio =0.38_4,416.5,186.2,1078,628,73.5,0,0,12.495,32.13,-1,5.75,-1,-1,-1,-1,-1,-1,-1,-1,-1,-1,-1,-1,
R42_w/c ratio =0.38_5,392,186.2,1078,628,98,0,0,11.76,30.6,-1,5.4,-1,-1,-1,-1,-1,-1,-1,-1,-1,-1,-1,-1,
R42_w/c ratio =0.38_6,367.5,186.2,1078,628,122.5,0,0,11.025,29.72,-1,5.2,-1,-1,-1,-1,-1,-1,-1,-1,-1,-1,-1,-1,
R42_w/c ratio =0.38_7,343,186.2,1078,628,147,0,0,10.29,27.54,-1,5,-1,-1,-1,-1,-1,-1,-1,-1,-1,-1,-1,-1,
R42_w/c ratio =0.42_2,456,201.6,1058,616,24,0,0,13.68,32.89,-1,4.73,-1,-1,-1,-1,-1,-1,-1,-1,-1,-1,-1,-1,
R42_w/c ratio =0.42_3,432,201.6,1058,616,48,0,0,12.96,31.87,-1,4.74,-1,-1,-1,-1,-1,-1,-1,-1,-1,-1,-1,-1,
R42_w/c ratio =0.42_4,408,201.6,1058,616,72,0,0,12.24,29.75,-1,4.73,-1,-1,-1,-1,-1,-1,-1,-1,-1,-1,-1,-1,
R42_w/c ratio =0.42_5,384,201.6,1058,616,96,0,0,11.52,28.05,-1,4.5,-1,-1,-1,-1,-1,-1,-1,-1,-1,-1,-1,-1,
R42_w/c ratio =0.42_6,360,201.6,1058,616,120,0,0,10.8,26.56,-1,4.4,-1,-1,-1,-1,-1,-1,-1,-1,-1,-1,-1,-1,
R42_w/c ratio =0.42_7,336,201.6,1058,616,144,0,0,10.08,25.58,-1,4,-1,-1,-1,-1,-1,-1,-1,-1,-1,-1,-1,-1,
R43_FA20,368,161,1085.2,693.81,92,0,0,1.104,57.37,4.7,-1,29.1,-1,-1,-1,180,340,-1,-1,-1,-1,-1,-1,https://doi.org/10.1016/j.jclepro.2015.02.050
R43_FA30,322,161,1085.2,693.81,138,0,0,1.104,51,4.5,-1,27.9,-1,-1,-1,160,310,-1,-1,-1,-1,-1,-1,
R43_FA40,276,161,1085.2,693.81,184,0,0,1.104,47.6,4.48,-1,27,-1,-1,-1,130,290,-1,-1,-1,-1,-1,-1,
R43_GGBFS20,368,161,1085.2,693.81,0,0,92,1.104,57.37,4.98,-1,29.5,-1,-1,-1,190,350,-1,-1,-1,-1,-1,-1,
R43_GGBFS30,322,161,1085.2,693.81,0,0,138,1.104,52.95,4.58,-1,28.25,-1,-1,-1,175,325,-1,-1,-1,-1,-1,-1,
R43_GGBFS40,276,161,1085.2,693.81,0,0,184,1.104,51,4.5,-1,27.75,-1,-1,-1,150,300,-1,-1,-1,-1,-1,-1,
R44_NASCC,300,191,875,761,169,0,0,4,30.77,3.5,5.29,-1,-1,-1,-1,-1,-1,-1,-1,-1,-1,-1,-1,https://doi.org/10.1007/s40030-014-0051-5
R44_NASCC-25,300,191,862,761,169,0,0,4.2,30.09,2.91,3.52,-1,-1,-1,-1,-1,-1,-1,-1,-1,-1,-1,-1,
R44_NASCC-50,300,191,850,761,169,0,0,4.2,29.49,2.33,3.02,-1,-1,-1,-1,-1,-1,-1,-1,-1,-1,-1,-1,
R44_NASCC-75,300,191,838,761,169,0,0,4.3,27.88,1.95,2.58,-1,-1,-1,-1,-1,-1,-1,-1,-1,-1,-1,-1,
R44_NASCC-100,300,194,825,761,158,0,0,4.3,25.75,1.45,2.89,-1,-1,-1,-1,-1,-1,-1,-1,-1,-1,-1,-1,
R45_M11,320,180,1107,665,0,0,80,0,30.77,-1,-1,-1,-1,-1,-1,70,111,170,195,245,300,260,-1,https://doi.org/10.1016/j.cemconcomp.2016.02.004
R45_M12,240,180,1107,665,0,0,160,0,28.47,-1,-1,-1,-1,-1,-1,80,127,195,220,290,370,328,-1,
R45_M13,160,180,1107,665,0,0,240,0,24.16,-1,-1,-1,-1,-1,-1,86,148,236,258,345,445,405,-1,
R45_M21,280,175,1132,680,0,0,70,0,26.75,-1,-1,-1,-1,-1,-1,69,123,200,220,348,470,390,-1,
R45_M22,210,175,1132,680,0,0,140,0,25.02,-1,-1,-1,-1,-1,-1,76,143,223,243,420,530,490,-1,
R45_M23,140,175,1132,680,0,0,210,0,21.86,-1,-1,-1,-1,-1,-1,93,158,250,275,500,680,600,-1,
R45_M31,256,176,1145,688,0,0,64,0,19.85,-1,-1,-1,-1,-1,-1,75,140,207,242,417,550,500,-1,
R45_M32,192,176,1145,688,0,0,128,0,18.69,-1,-1,-1,-1,-1,-1,95,154,245,223,490,650,600,-1,
R45_M33,128,176,1145,688,0,0,192,0,15.53,-1,-1,-1,-1,-1,-1,101,186,295,325,580,793,755,-1,
R46_B,420,156,1134,610,0,0,180,6.72,85.34,5.91,-1,-1,-1,-1,-1,-1,50,60,71,398,540,580,-1,https://doi.org/10.1016/S0008-8846(01)00539-7
R46_C,360,156,1134,610,0,60,180,5.76,88.4,6.14,-1,-1,-1,-1,-1,-1,65,77,92,290,400,401,-1,
R47_GGBFS25,262.5,175,1025,832,0,0,87.5,3.5,35.36,2.71,-1,-1,1099,-1,732,-1,-1,-1,-1,-1,-1,-1,-1,https://doi.org/10.1016/j.compositesb.2012.05.054
R47_GGBFS50,175,175,1021,830,0,0,175,3.5,31.36,2.28,-1,-1,649,-1,415,-1,-1,-1,-1,-1,-1,-1,-1,
R48_10S1.3A,450,210,708.2,901.5,0,50,0,1.3,62.46,-1,7.15,-1,-1,-1,-1,-1,-1,-1,-1,-1,-1,-1,-1, https://doi.org/10.1007/s12205-016-0258-2
R48_20S1.3A,400,210,700.4,891.5,0,100,0,1.3,57.04,-1,7.2,-1,-1,-1,-1,-1,-1,-1,-1,-1,-1,-1,-1,
R48_10S1.5A,450,210,707.4,900.2,0,50,0,1.5,58.66,-1,7.1,-1,-1,-1,-1,-1,-1,-1,-1,-1,-1,-1,-1,
R48_10S1.7A,400,210,699.3,890.2,0,100,0,1.5,56.46,-1,6.83,-1,-1,-1,-1,-1,-1,-1,-1,-1,-1,-1,-1,
R48_20S1.5A,450,210,706.3,898.6,0,50,0,1.7,60.57,-1,7.07,-1,-1,-1,-1,-1,-1,-1,-1,-1,-1,-1,-1,
R48_20S1.7A,400,210,698.5,888.8,0,100,0,1.7,61.24,-1,6.54,-1,-1,-1,-1,-1,-1,-1,-1,-1,-1,-1,-1,
R49_M2,467.5,192.5,839.3,801.3,0,0,82.5,7.43,51.17,-1,-1,-1,-1,-1,-1,-1,-1,-1,-1,-1,-1,-1,-1,https://doi.org/10.1617/s11527-011-9706-0
R49_M3,385,192.5,834.8,797.1,0,0,165,7.43,52.95,-1,-1,-1,-1,-1,-1,-1,-1,-1,-1,-1,-1,-1,-1,
R49_M4,302.5,192.5,830.3,792.8,0,0,247.5,7.43,52.61,-1,-1,-1,-1,-1,-1,-1,-1,-1,-1,-1,-1,-1,-1,
R50_F20,437,176,924,743,80,0,0,4.65,59.24,5.5,-1,47,-1,-1,-1,-1,-1,-1,-1,-1,-1,-1,-1,https://doi.org/10.1016/j.conbuildmat.2009.12.012
R50_F40,333,173,924,743,162,0,0,3.71,49.72,4.2,-1,44,-1,-1,-1,-1,-1,-1,-1,-1,-1,-1,-1,
R50_F60,225,170,924,743,247,0,0,3.21,31.62,3.3,-1,39,-1,-1,-1,-1,-1,-1,-1,-1,-1,-1,-1,
R50_F80,115,167,924,743,336,0,0,2.93,13.6,1.8,-1,31,-1,-1,-1,-1,-1,-1,-1,-1,-1,-1,-1,
R51_25%FA,375,195,735,910,125,0,0,6.75,33.15,-1,-1,-1,-1,-1,-1,-1,-1,-1,-1,-1,-1,-1,-1,https://doi.org/10.1007/s12205-013-1680-3
R51_30%FA,350,190,735,910,150,0,0,6.75,39.1,-1,-1,-1,-1,-1,-1,-1,-1,-1,-1,-1,-1,-1,-1,
R51_35%FA,325,190,735,910,175,0,0,6.75,36.55,-1,-1,-1,-1,-1,-1,-1,-1,-1,-1,-1,-1,-1,-1,
R51_40%FA,300,190,735,910,200,0,0,6.75,38.25,-1,-1,-1,-1,-1,-1,-1,-1,-1,-1,-1,-1,-1,-1,
R51_5%SF,427.5,162,735,990,0,22.5,0,8,49.3,-1,-1,-1,-1,-1,-1,-1,-1,-1,-1,-1,-1,-1,-1,
R51_10%SF,405,171,735,990,0,45,0,8,52.7,-1,-1,-1,-1,-1,-1,-1,-1,-1,-1,-1,-1,-1,-1,
R51_15%SF,382.5,180,735,990,0,67.5,0,8,56.95,-1,-1,-1,-1,-1,-1,-1,-1,-1,-1,-1,-1,-1,-1,
R51_20%SF,360,180,735,990,0,90,0,8,56.1,-1,-1,-1,-1,-1,-1,-1,-1,-1,-1,-1,-1,-1,-1,
R52_22,323.75,113.3125,1035,740,0,26.25,0,6.3,49.43,-1,-1,-1,-1,-1,-1,-1,-1,-1,-1,-1,-1,-1,-1,https://doi.org/10.1002/suco.202000061
R52_23,297.5,104.125,1035,740,0,52.5,0,6.3,53.77,-1,-1,-1,-1,-1,-1,-1,-1,-1,-1,-1,-1,-1,-1,
R52_24,297.5,104.125,1035,740,52.5,0,0,6.3,39.47,-1,-1,-1,-1,-1,-1,-1,-1,-1,-1,-1,-1,-1,-1,
R52_25,245,85.75,1035,740,105,0,0,6.3,31.67,-1,-1,-1,-1,-1,-1,-1,-1,-1,-1,-1,-1,-1,-1,
R52_26,297,103.95,1035,740,0,0,52.5,6.3,42.82,-1,-1,-1,-1,-1,-1,-1,-1,-1,-1,-1,-1,-1,-1,
R52_27,245,85.75,1035,740,0,0,105,6.3,41.5,-1,-1,-1,-1,-1,-1,-1,-1,-1,-1,-1,-1,-1,-1,
R52_28,297.5,104.125,1035,740,26.25,26.25,0,6.3,52.7,-1,-1,-1,-1,-1,-1,-1,-1,-1,-1,-1,-1,-1,-1,
R52_29,297.5,104.125,1035,740,0,26.25,26.25,6.3,55.02,-1,-1,-1,-1,-1,-1,-1,-1,-1,-1,-1,-1,-1,-1,
R52_30,245,85.75,1035,740,52.5,0,52.5,6.3,33.07,-1,-1,-1,-1,-1,-1,-1,-1,-1,-1,-1,-1,-1,-1,
R53_SF7.5,449,145,1140.677966,673,0,36,0,6.0615,99.705,-1,-1,-1,-1,-1,-1,-1,-1,-1,-1,-1,-1,-1,-1,https://doi.org/10.1016/j.conbuildmat.2009.08.045
R53_SF15,412,145,1143.859649,652,0,73,0,7.21,102.68,-1,-1,-1,-1,-1,-1,-1,-1,-1,-1,-1,-1,-1,-1,
R53_BS50,243,145,1165.517241,676,0,0,243,4.2525,83.81,-1,-1,-1,-1,-1,-1,-1,-1,-1,-1,-1,-1,-1,-1,
R53_BS70,146,145,1166.666667,665,0,0,340,4.38,63.155,-1,-1,-1,-1,-1,-1,-1,-1,-1,-1,-1,-1,-1,-1,
R53_SF+BS50,206,145,1113.559322,657,0,36,243,5.15,89.93,-1,-1,-1,-1,-1,-1,-1,-1,-1,-1,-1,-1,-1,-1,
R53_FA20,388,145,1151.724138,668,97,0,0,6.79,67.575,-1,-1,-1,-1,-1,-1,-1,-1,-1,-1,-1,-1,-1,-1,
R53_FA40,291,145,1153.571429,646,194,0,0,5.0925,49.3,-1,-1,-1,-1,-1,-1,-1,-1,-1,-1,-1,-1,-1,-1,
R53_SF+FA20,352,145,1143.859649,652,97,36,0,6.16,80.155,-1,-1,-1,-1,-1,-1,-1,-1,-1,-1,-1,-1,-1,-1,
R53_SF+FA40,255,145,1150.909091,633,194,36,0,5.7375,64.6,-1,-1,-1,-1,-1,-1,-1,-1,-1,-1,-1,-1,-1,-1,
R54_LS-1,350,140,986,720,100,0,0,10.8,49.04,-1,-1,55.7,-1,-1,-1,-1,-1,-1,-1,-1,-1,-1,-1,https://doi.org/10.1016/j.jclepro.2014.06.019
R54_LS-2,350,153,966,706,100,0,0,9.5,48.96,-1,-1,37,-1,-1,-1,-1,-1,-1,-1,-1,-1,-1,-1,
R54_LS-3,350,167,947,692,100,0,0,8.1,48.96,-1,-1,35,-1,-1,-1,-1,-1,-1,-1,-1,-1,-1,-1,
R54_LS-4,350,180,927,678,100,0,0,6.8,48.87,-1,-1,28.5,-1,-1,-1,-1,-1,-1,-1,-1,-1,-1,-1,
R54_MW-1,350,140,1109,720,100,0,0,10.8,46.32,-1,-1,53.5,-1,-1,-1,-1,-1,-1,-1,-1,-1,-1,-1,
R54_MW-2,350,153,1087,706,100,0,0,9.5,45.9,-1,-1,45,-1,-1,-1,-1,-1,-1,-1,-1,-1,-1,-1,
R54_MW-3,350,167,1065,692,100,0,0,8.1,45.47,-1,-1,25,-1,-1,-1,-1,-1,-1,-1,-1,-1,-1,-1,
R54_MW-4,350,180,1043,678,100,0,0,6.8,44.2,-1,-1,15.7,-1,-1,-1,-1,-1,-1,-1,-1,-1,-1,-1,
R54_RA-1,350,140,1002,720,100,0,0,10.8,46.24,-1,-1,38,-1,-1,-1,-1,-1,-1,-1,-1,-1,-1,-1,
R54_RA-2,350,153,982,706,100,0,0,9.5,42.5,-1,-1,30,-1,-1,-1,-1,-1,-1,-1,-1,-1,-1,-1,
R54_RA-3,350,167,963,692,100,0,0,8.1,35.7,-1,-1,23,-1,-1,-1,-1,-1,-1,-1,-1,-1,-1,-1,
R54_RA-4,350,180,943,678,100,0,0,6.8,32.72,-1,-1,15,-1,-1,-1,-1,-1,-1,-1,-1,-1,-1,-1,
R55_RCA,440,209,705,748,110,0,0,9.35,45.05,2.9,-1,-1,-1,-1,-1,-1,-1,-1,-1,-1,-1,-1,-1,https://doi.org/10.1016/j.conbuildmat.2014.04.090
R55_RCA-HCL,440,209,708.7,748,110,0,0,9.35,47.26,3,-1,-1,-1,-1,-1,-1,-1,-1,-1,-1,-1,-1,-1,
R55_RCA-WG,440,209,680.9,750,110,0,0,7.7,49.3,3.2,-1,-1,-1,-1,-1,-1,-1,-1,-1,-1,-1,-1,-1,
R55_RCA-TSM,440,209,705,748,110,0,0,9.35,51,3.22,-1,-1,-1,-1,-1,-1,-1,-1,-1,-1,-1,-1,-1,
R55_RCA-CSF,440,209,635.5,748,110,0,0,9.35,42.5,2.86,-1,-1,-1,-1,-1,-1,-1,-1,-1,-1,-1,-1,-1,
R56_CFA0,200,90,1014,740,200,0,0,0.5,36.55,-1,-1,-1,1154,-1,-1,-1,-1,-1,-1,-1,-1,-1,-1,https://doi.org/10.1016/j.conbuildmat.2011.11.013
R56_CFA2SF,200,90,1014,739,192,8,0,0.6,36.97,-1,-1,-1,891,-1,-1,-1,-1,-1,-1,-1,-1,-1,-1,
R56_CSL0,200,90,1014,774,0,0,200,1.4,57.8,-1,-1,-1,1049,-1,-1,-1,-1,-1,-1,-1,-1,-1,-1,
R56_CSL2SF,200,90,1014,771,0,8,192,1.7,58.14,-1,-1,-1,946,-1,-1,-1,-1,-1,-1,-1,-1,-1,-1,
R57_SP-2,269.45,190,1396,698,31.7,15.85,0,0,17.76,-1,3.07,-1,-1,-1,-1,-1,-1,-1,-1,-1,-1,-1,-1,https://doi.org/10.32732/jcec.2023.12.2.78
R57_SP-3,253.6,190,1396,698,47.55,15.85,0,0,15.68,-1,-1,-1,-1,-1,-1,-1,-1,-1,-1,-1,-1,-1,-1,
R57_SP-4,237.75,190,1396,698,63.4,15.85,0,0,15.01,-1,-1,-1,-1,-1,-1,-1,-1,-1,-1,-1,-1,-1,-1,
R57_SP-5,253.6,190,1396,698,31.7,31.7,0,0,14.95,-1,-1,-1,-1,-1,-1,-1,-1,-1,-1,-1,-1,-1,-1,
R57_SP-6,237.75,190,1396,698,31.7,47.55,0,0,16.97,-1,-1,-1,-1,-1,-1,-1,-1,-1,-1,-1,-1,-1,-1,
R57_SP-7,253.6,190,1396,698,31.7,31.7,0,0,14.77,-1,-1,-1,-1,-1,-1,-1,-1,-1,-1,-1,-1,-1,-1,
R57_SP-8,253.6,190,1396,698,31.7,31.7,0,0,16.19,-1,-1,-1,-1,-1,-1,-1,-1,-1,-1,-1,-1,-1,-1,
R57_SP-9,253.6,190,1396,698,47.55,15.85,0,0,16.03,-1,-1,-1,-1,-1,-1,-1,-1,-1,-1,-1,-1,-1,-1,
R57_SP-10,237.75,190,1396,698,63.4,15.85,0,0,16.38,-1,-1,-1,-1,-1,-1,-1,-1,-1,-1,-1,-1,-1,-1,
R57_SP-11,237.75,190,1396,698,31.7,47.55,0,0,17.65,-1,2.74,-1,-1,-1,-1,-1,-1,-1,-1,-1,-1,-1,-1,
R57_SP-12,237.75,190,1396,698,31.7,47.55,0,0,17.95,-1,2.18,-1,-1,-1,-1,-1,-1,-1,-1,-1,-1,-1,-1,
R58-A1,474.3,158,1029,686,52.7,0,0,10.54,65.87,-1,-1,-1,-1,-1,-1,-1,-1,-1,-1,-1,-1,-1,-1,https://doi.org/10.1051/e3sconf/202123703038
R58-A2,421.6,158,1029,686,105.4,0,0,10.54,60.18,-1,-1,-1,-1,-1,-1,-1,-1,-1,-1,-1,-1,-1,-1,
R58-A3,368.9,158,1029,686,158.1,0,0,10.54,46.92,-1,-1,-1,-1,-1,-1,-1,-1,-1,-1,-1,-1,-1,-1,
R58-B4,495.38,158,1029,686,0,31.62,0,10.54,75.22,-1,-1,-1,-1,-1,-1,-1,-1,-1,-1,-1,-1,-1,-1,
R58-B5,484.84,158,1029,686,0,42.16,0,10.54,76.33,-1,-1,-1,-1,-1,-1,-1,-1,-1,-1,-1,-1,-1,-1,
R58-B6,474.3,158,1029,686,0,52.7,0,10.54,76.67,-1,-1,-1,-1,-1,-1,-1,-1,-1,-1,-1,-1,-1,-1,
R58-C7,442.68,158,1029,686,52.7,31.62,0,10.54,53.63,-1,-1,-1,-1,-1,-1,-1,-1,-1,-1,-1,-1,-1,-1,
R58-C8,421.6,158,1029,686,52.7,52.7,0,10.54,64.09,-1,-1,-1,-1,-1,-1,-1,-1,-1,-1,-1,-1,-1,-1,
R58-C9,379.44,158,1029,686,105.4,42.16,0,10.54,61.28,-1,-1,-1,-1,-1,-1,-1,-1,-1,-1,-1,-1,-1,-1,
R58-C10,337.28,158,1029,686,158.1,31.62,0,10.54,52.27,-1,-1,-1,-1,-1,-1,-1,-1,-1,-1,-1,-1,-1,-1,
R58-C11,316.2,158,1029,686,158.1,52.7,0,10.54,49.72,-1,-1,-1,-1,-1,-1,-1,-1,-1,-1,-1,-1,-1,-1,
R59_G30,280,160,1104,736,0,0,120,2,19.975,2,5.2,-1,-1,-1,-1,-1,-1,-1,-1,-1,-1,-1,-1,https://doi.org/10.1016/j.cscm.2024.e03190
R59_G40,240,160,1104,736,0,0,160,2,21.08,2.8,4.85,-1,-1,-1,-1,-1,-1,-1,-1,-1,-1,-1,-1,
R59_G50,200,160,1104,736,0,0,200,2,21.505,1.6,4.25,-1,-1,-1,-1,-1,-1,-1,-1,-1,-1,-1,-1,
R60_80BFS,80,163,1184,684,0,0,320,2.85,34.8,-1,-1,-1,-1,-1,-1,-1,405,540,558,-1,-1,-1,-1,https://doi-org.wwwproxy1.library.unsw.edu.au/10.1002/suco.202000251
R60_70BFS-FA,120,163,1184,684,84,0,196,1.15,42.5,-1,-1,-1,-1,-1,-1,-1,390,445,490,-1,-1,-1,-1,
R61_MIX1,304.56,160,1270,605,84.6,33.84,126.9,3.6,44.914,4.24,5.1,-1,-1,-1,-1,-1,-1,-1,-1,-1,-1,-1,-1,https://iopscience.iop.org/article/10.1088/1757-899X/1185/1/012016
R61_MIX2,304.56,160,1270,605,84.6,33.84,169.2,3.6,49.946,4.27,5.3,-1,-1,-1,-1,-1,-1,-1,-1,-1,-1,-1,-1,
R61_MIX3,304.56,160,1270,605,84.6,33.84,211.5,3.6,45.5345,3.64,5.1,-1,-1,-1,-1,-1,-1,-1,-1,-1,-1,-1,-1,
R61_MIX4,262.26,160,1270,605,126.9,33.84,126.9,3.6,40.5875,3.66,4.8,-1,-1,-1,-1,-1,-1,-1,-1,-1,-1,-1,-1,
R61_MIX5,262.26,160,1270,605,126.9,33.84,169.2,3.6,43.894,3.95,5,-1,-1,-1,-1,-1,-1,-1,-1,-1,-1,-1,-1,
R61_MIX6,262.26,160,1270,605,126.9,33.84,211.5,3.6,42.262,3.66,4.9,-1,-1,-1,-1,-1,-1,-1,-1,-1,-1,-1,-1,
R61_MIX7,219.96,160,1270,605,169.2,33.84,126.9,3.6,39.7885,3,4.8,-1,-1,-1,-1,-1,-1,-1,-1,-1,-1,-1,-1,
R61_MIX8,219.96,160,1270,605,169.2,33.84,169.2,3.6,40.596,3.19,4.8,-1,-1,-1,-1,-1,-1,-1,-1,-1,-1,-1,-1,
R61_MIX9,219.96,160,1270,605,169.2,33.84,211.5,3.6,37.4255,2.81,4.6,-1,-1,-1,-1,-1,-1,-1,-1,-1,-1,-1,-1,
R62_M-1,450,184.5,1201.5,306,0,0,306,3.78,34,3,4.85,-1,-1,-1,-1,-1,-1,-1,-1,-1,-1,-1,-1,https://www.ripublication.com/ijaer18/ijaerv13n8_18.pdf
R62_M-2,360,184.5,1201.5,612,90,0,0,2.25,32.72,2.5,4.27,-1,-1,-1,-1,-1,-1,-1,-1,-1,-1,-1,-1,
R62_M-3,315,184.5,1201.5,612,135,0,0,2.25,25.5,2.38,4,-1,-1,-1,-1,-1,-1,-1,-1,-1,-1,-1,-1,
R62_M-4,270,184.5,1201.5,612,180,0,0,2.25,23.21,2.3,3.95,-1,-1,-1,-1,-1,-1,-1,-1,-1,-1,-1,-1,
R62_M-5,360,184.5,1201.5,306,90,0,306,7.56,27.71,2.52,4.48,-1,-1,-1,-1,-1,-1,-1,-1,-1,-1,-1,-1,
R62_M-6,315,184.5,1201.5,306,135,0,306,7.56,30.01,2.61,4.5,-1,-1,-1,-1,-1,-1,-1,-1,-1,-1,-1,-1,
R62_M-7,270,184.5,1201.5,306,180,0,306,7.56,31.02,2.65,4.62,-1,-1,-1,-1,-1,-1,-1,-1,-1,-1,-1,-1,
R63_SF2.5,409.5,155.61,874,874,0,10.5,0,2.016,61.61,-1,-1,-1,3200,2400,1990,-1,-1,-1,-1,-1,-1,-1,-1,https://doi.org/10.1016/j.cemconcomp.2012.01.007
R63_SF5,399,151.62,872,872,0,21,0,2.016,65.45,-1,-1,-1,2100,1000,800,-1,-1,-1,-1,-1,-1,-1,-1,
R63_SF7.5,388.5,147.63,870,870,0,31.5,0,2.016,67.15,-1,-1,-1,1500,750,650,-1,-1,-1,-1,-1,-1,-1,-1,
R63_SF10,378,143.64,869,869,0,42,0,2.016,68,-1,-1,-1,1100,740,400,-1,-1,-1,-1,-1,-1,-1,-1,
R63_SL15,357,135.66,873,873,0,0,63,2.016,52.7,-1,-1,-1,6100,3990,2800,-1,-1,-1,-1,-1,-1,-1,-1,
R63_SL30,294,111.72,870,870,0,0,126,2.016,46.75,-1,-1,-1,5950,2600,1800,-1,-1,-1,-1,-1,-1,-1,-1,
R63_SL50,210,79.8,866,866,0,0,210,2.016,34,-1,-1,-1,5100,2000,1200,-1,-1,-1,-1,-1,-1,-1,-1,
R63_SL15-SF2.5,346.5,131.67,872,872,0,10.5,63,2.016,53.55,-1,-1,-1,4550,1500,1400,-1,-1,-1,-1,-1,-1,-1,-1,
R63_SL15-SF5,336,127.68,870,870,0,21,63,2.016,55.25,-1,-1,-1,5000,1490,1000,-1,-1,-1,-1,-1,-1,-1,-1,
R63_SL15-SF7.5,325.5,123.69,868,868,0,31.5,63,2.016,57.8,-1,-1,-1,2285,800,800,-1,-1,-1,-1,-1,-1,-1,-1,
R63_SL30-SF2.5,283.5,107.73,869,869,0,10.5,126,2.016,47.6,-1,-1,-1,3950,1410,1020,-1,-1,-1,-1,-1,-1,-1,-1,
R63_SL30-SF5,273,103.74,867,867,0,21,126,2.016,44.2,-1,-1,-1,3500,1000,850,-1,-1,-1,-1,-1,-1,-1,-1,
R63_SL30-SF7.5,262.5,99.75,865,865,0,31.5,126,2.016,48.11,-1,-1,-1,2100,900,580,-1,-1,-1,-1,-1,-1,-1,-1,
R63_SL50-SF2.5,199.5,75.81,865,865,0,10.5,210,2.016,31.53,-1,-1,-1,3290,995,560,-1,-1,-1,-1,-1,-1,-1,-1,
R63_SL50-SF5,189,71.82,863,863,0,21,210,2.016,34,-1,-1,-1,2080,990,550,-1,-1,-1,-1,-1,-1,-1,-1,
R63_SL50-SF7.5,178.5,67.83,861,861,0,31.5,210,2.016,33.66,-1,-1,-1,1990,988,300,-1,-1,-1,-1,-1,-1,-1,-1,
R64_D0-45,160,130,115,770,127,0,0,2.296,31.7,3,-1,-1,5350,4500,-1,-1,-1,-1,-1,-1,-1,-1,-1,https://doi.org/10.1016/j.jmrt.2020.04.038
R64_D10-45,144,129,115,770,127,0,16,2.296,33.5,3.2,-1,-1,5070,4250,-1,-1,-1,-1,-1,-1,-1,-1,-1,
R64_D20-45,127,127,1115,770,127,0,32,2.288,35.8,3.5,-1,-1,4850,3800,-1,-1,-1,-1,-1,-1,-1,-1,-1,
R64_D30-45,111,128,1115,770,127,0,47,2.28,37,3.52,-1,-1,4030,3180,-1,-1,-1,-1,-1,-1,-1,-1,-1,
R64_D40-45,94,128,1115,770,127,0,63,2.272,39.8,3.7,-1,-1,3930,2998,-1,-1,-1,-1,-1,-1,-1,-1,-1,
R64_D50-45,78,128,1115,770,127,0,78,2.264,39.2,3.91,-1,-1,3430,2800,-1,-1,-1,-1,-1,-1,-1,-1,-1,
R64_D30-30,158,105,1115,770,127,0,68,2.824,41.4,3.82,-1,-1,2200,1800,-1,-1,-1,-1,-1,-1,-1,-1,-1,
R64_D30-35,140,114,1115,770,127,0,60,2.616,38,3.74,-1,-1,3500,2200,-1,-1,-1,-1,-1,-1,-1,-1,-1,
R64_D30-40,124,122,1115,770,127,0,53,2.432,37.4,3.68,-1,-1,3980,2830,-1,-1,-1,-1,-1,-1,-1,-1,-1,
R64_D30-45,111,128,1115,770,127,0,47,2.28,37,3.52,-1,-1,4060,3260,-1,-1,-1,-1,-1,-1,-1,-1,-1,
R64_D30-50,99,133,1115,770,127,0,42,2.144,33,3.28,-1,-1,4260,3250,-1,-1,-1,-1,-1,-1,-1,-1,-1,
R65_C80F20,320,152,1097,731.2,80,0,0,0,36.55,5.35,8.35,-1,-1,-1,-1,-1,-1,-1,-1,-1,-1,-1,-1,https://doi.org/10.3390/ma15093016
R65_C70F30,280,152,1097,731.2,120,0,0,0,45.9,4.93,8.35,50.67,-1,-1,-1,-1,-1,-1,-1,-1,-1,-1,-1,
R65_C60F40,240,152,1097,731.2,160,0,0,0,46.1,4.02,6,-1,-1,-1,-1,-1,-1,-1,-1,-1,-1,-1,-1,
R65_C80S20,320,152,1097,731.2,0,0,80,0,51.85,4.41,9,45.62,-1,-1,-1,-1,-1,-1,-1,-1,-1,-1,-1,
R65_C70S30,280,152,1097,731.2,0,0,120,0,55.25,4.19,9.5,-1,-1,-1,-1,-1,-1,-1,-1,-1,-1,-1,-1,
R65_C60S40,240,152,1097,731.2,0,0,160,0,51.85,4,8.1,51.12,-1,-1,-1,-1,-1,-1,-1,-1,-1,-1,-1,
R65_C65F20S15,260,152,1097,731.2,80,0,60,0,42.5,4.15,8,45.77,-1,-1,-1,-1,-1,-1,-1,-1,-1,-1,-1,
R65_C60F20S20,240,152,1097,731.2,80,0,80,0,42.5,3.47,6.9,51.09,-1,-1,-1,-1,-1,-1,-1,-1,-1,-1,-1,
R66_BFC-20,260.8,179,1109,675,65.2,0,0,0,27.62,-1,-1,-1,-1,-1,-1,-1,-1,-1,-1,-1,-1,-1,-1,https://doi.org/10.1007/978-981-15-5101-7_1
R66_TFS-4,247.76,179,1109,675,65.2,13.04,0,0,30.71,-1,-1,-1,-1,-1,-1,-1,-1,-1,-1,-1,-1,-1,-1,
R66_TFS-8,234.72,179,1109,675,65.2,26.08,0,0,28.9,-1,-1,-1,-1,-1,-1,-1,-1,-1,-1,-1,-1,-1,-1,
R66_TFS-12,221.68,179,1109,675,65.2,39.12,0,0,25.5,-1,-1,-1,-1,-1,-1,-1,-1,-1,-1,-1,-1,-1,-1,
R67_2,504.84,185.45,797.49,886.58,0,10.1,0,11.32868,59.39,-1,-1,-1,-1,-1,-1,-1,-1,-1,-1,-1,-1,-1,-1,https://doi.org/10.1016/j.conbuildmat.2024.136933
R67_3,494.53,185.45,795.98,884.9,0,19.78,0,11.31482,60.33,-1,-1,-1,-1,-1,-1,-1,-1,-1,-1,-1,-1,-1,-1,
R67_4,484.23,185.45,794.48,883.23,0,29.05,0,11.29216,60.99,-1,-1,-1,-1,-1,-1,-1,-1,-1,-1,-1,-1,-1,-1,
R67_5,473.93,185.45,792.97,881.55,0,37.9,0,11.26026,61.95,-1,-1,-1,-1,-1,-1,-1,-1,-1,-1,-1,-1,-1,-1,
R67_6,463.63,185.45,791.46,879.87,0,46.36,0,11.21978,61.58,-1,-1,-1,-1,-1,-1,-1,-1,-1,-1,-1,-1,-1,-1,
R67_7,499.69,185.45,776.12,862.82,49.969,0,0,12.092498,44.62,-1,-1,-1,-1,-1,-1,-1,-1,-1,-1,-1,-1,-1,-1,
R67_8,489.38,185.45,774.62,861.15,48.938,9.79,0,12.058376,51.66,-1,-1,-1,-1,-1,-1,-1,-1,-1,-1,-1,-1,-1,-1,
R67_9,479.08,185.45,773.11,859.47,47.908,19.16,0,12.015256,53.52,-1,-1,-1,-1,-1,-1,-1,-1,-1,-1,-1,-1,-1,-1,
R67_10,468.78,185.45,771.6,857.8,46.878,28.13,0,11.963336,54.3,-1,-1,-1,-1,-1,-1,-1,-1,-1,-1,-1,-1,-1,-1,
R67_11,458.47,185.45,770.09,856.12,45.847,36.68,0,11.901934,54.87,-1,-1,-1,-1,-1,-1,-1,-1,-1,-1,-1,-1,-1,-1,
R67_12,448.17,185.45,768.59,854.45,44.817,44.82,0,11.831754,54.54,-1,-1,-1,-1,-1,-1,-1,-1,-1,-1,-1,-1,-1,-1,
R67_13,484.23,185.45,753.25,837.39,96.846,0,0,12.783672,44.88,-1,-1,-1,-1,-1,-1,-1,-1,-1,-1,-1,-1,-1,-1,
R67_14,473.93,185.45,751.74,835.72,94.786,9.48,0,12.720312,53.33,-1,-1,-1,-1,-1,-1,-1,-1,-1,-1,-1,-1,-1,-1,
R67_15,463.63,185.45,750.23,834.04,92.726,18.54,0,12.647712,53.69,-1,-1,-1,-1,-1,-1,-1,-1,-1,-1,-1,-1,-1,-1,
R67_16,453.32,185.45,748.23,832.37,90.664,27.2,0,12.566048,54.56,-1,-1,-1,-1,-1,-1,-1,-1,-1,-1,-1,-1,-1,-1,
R67_17,443.02,185.45,747.22,830.69,88.604,35.44,0,12.475408,55.16,-1,-1,-1,-1,-1,-1,-1,-1,-1,-1,-1,-1,-1,-1,
R67_18,432.72,185.45,745.71,829.02,86.544,43.27,0,12.375748,54.84,-1,-1,-1,-1,-1,-1,-1,-1,-1,-1,-1,-1,-1,-1,
R67_19,430.14,185.45,746.81,830.23,129.042,0,0,12.302004,46.55,-1,-1,-1,-1,-1,-1,-1,-1,-1,-1,-1,-1,-1,-1,
R67_20,419.84,185.45,745.3,828.56,125.952,8.4,0,12.192224,54,-1,-1,-1,-1,-1,-1,-1,-1,-1,-1,-1,-1,-1,-1,
R67_21,409.54,185.45,743.79,826.88,122.862,16.38,0,12.073204,54.44,-1,-1,-1,-1,-1,-1,-1,-1,-1,-1,-1,-1,-1,-1,
R67_22,399.23,185.45,742.29,825.21,119.769,23.95,0,11.944878,55.98,-1,-1,-1,-1,-1,-1,-1,-1,-1,-1,-1,-1,-1,-1,
R67_23,388.93,185.45,740.78,823.53,116.679,31.11,0,11.807818,56.43,-1,-1,-1,-1,-1,-1,-1,-1,-1,-1,-1,-1,-1,-1,
R67_24,378.63,185.45,739.27,821.85,113.589,37.86,0,11.661738,56.06,-1,-1,-1,-1,-1,-1,-1,-1,-1,-1,-1,-1,-1,-1,
R67_25,401.81,185.45,729.41,810.89,160.724,0,0,12.375748,45.47,-1,-1,-1,-1,-1,-1,-1,-1,-1,-1,-1,-1,-1,-1,
R67_26,391.51,185.45,727.9,809.22,156.604,7.83,0,12.230768,54.19,-1,-1,-1,-1,-1,-1,-1,-1,-1,-1,-1,-1,-1,-1,
R67_27,381.2,185.45,726.4,807.54,152.48,15.25,0,12.07646,54.72,-1,-1,-1,-1,-1,-1,-1,-1,-1,-1,-1,-1,-1,-1,
R67_28,370.9,185.45,724.89,805.87,148.36,22.25,0,11.91322,56.04,-1,-1,-1,-1,-1,-1,-1,-1,-1,-1,-1,-1,-1,-1,
R67_29,360.6,185.45,723.38,804.19,144.24,28.85,0,11.74118,56.77,-1,-1,-1,-1,-1,-1,-1,-1,-1,-1,-1,-1,-1,-1,
R67_30,350.3,185.45,721.87,802.51,140.12,35.03,0,11.5599,56.07,-1,-1,-1,-1,-1,-1,-1,-1,-1,-1,-1,-1,-1,-1,
R67_31,373.48,185.45,712.01,791.55,186.74,0,0,12.32484,44.45,-1,-1,-1,-1,-1,-1,-1,-1,-1,-1,-1,-1,-1,-1,
R67_32,363.17,185.45,710.51,789.88,181.585,7.26,0,12.14433,55.04,-1,-1,-1,-1,-1,-1,-1,-1,-1,-1,-1,-1,-1,-1,
R67_33,352.87,185.45,709,788.2,176.435,14.11,0,11.95513,56.92,-1,-1,-1,-1,-1,-1,-1,-1,-1,-1,-1,-1,-1,-1,
R67_34,342.57,185.45,707.49,786.53,171.285,20.55,0,11.75691,58.35,-1,-1,-1,-1,-1,-1,-1,-1,-1,-1,-1,-1,-1,-1,
R67_35,332.27,185.45,705.99,784.85,166.135,26.58,0,11.54967,58.72,-1,-1,-1,-1,-1,-1,-1,-1,-1,-1,-1,-1,-1,-1,
R67_36,321.96,185.45,704.48,783.17,160.98,32.2,0,11.33308,58.54,-1,-1,-1,-1,-1,-1,-1,-1,-1,-1,-1,-1,-1,-1,
R67_37,345.14,185.45,694.62,772.21,207.084,0,0,12.148928,44.11,-1,-1,-1,-1,-1,-1,-1,-1,-1,-1,-1,-1,-1,-1,
R67_38,334.84,185.45,693.11,770.54,200.904,6.7,0,11.933768,52.88,-1,-1,-1,-1,-1,-1,-1,-1,-1,-1,-1,-1,-1,-1,
R67_39,324.54,185.45,691.6,768.86,194.724,12.98,0,11.709368,54.78,-1,-1,-1,-1,-1,-1,-1,-1,-1,-1,-1,-1,-1,-1,
R67_40,314.24,185.45,690.1,767.19,188.544,18.85,0,11.475948,56.06,-1,-1,-1,-1,-1,-1,-1,-1,-1,-1,-1,-1,-1,-1,
R67_41,303.93,185.45,688.59,765.51,182.358,24.31,0,11.233156,56.36,-1,-1,-1,-1,-1,-1,-1,-1,-1,-1,-1,-1,-1,-1,
R67_42,293.63,185.45,687.08,763.83,176.178,29.36,0,10.981696,55.95,-1,-1,-1,-1,-1,-1,-1,-1,-1,-1,-1,-1,-1,-1,
R67_43,316.81,185.45,677.22,752.87,221.767,0,0,11.848694,45.54,-1,-1,-1,-1,-1,-1,-1,-1,-1,-1,-1,-1,-1,-1,
R67_44,306.51,185.45,675.71,751.2,214.557,6.13,0,11.598334,51.41,-1,-1,-1,-1,-1,-1,-1,-1,-1,-1,-1,-1,-1,-1,
R67_45,296.21,185.45,674.21,749.52,207.347,11.85,0,11.338954,51.91,-1,-1,-1,-1,-1,-1,-1,-1,-1,-1,-1,-1,-1,-1,
R67_46,285.9,185.45,672.7,747.85,200.13,17.15,0,11.06996,52.42,-1,-1,-1,-1,-1,-1,-1,-1,-1,-1,-1,-1,-1,-1,
R67_47,275.6,185.45,671.19,746.17,192.92,22.05,0,10.79254,52.89,-1,-1,-1,-1,-1,-1,-1,-1,-1,-1,-1,-1,-1,-1,
R67_48,265.3,185.45,669.68,744.49,185.71,26.53,0,10.50588,52.67,-1,-1,-1,-1,-1,-1,-1,-1,-1,-1,-1,-1,-1,-1,
R67_49,288.48,185.45,659.82,733.53,230.784,0,0,11.423808,43.01,-1,-1,-1,-1,-1,-1,-1,-1,-1,-1,-1,-1,-1,-1,
R67_50,278.18,185.45,658.32,731.86,222.544,5.56,0,11.138248,50.12,-1,-1,-1,-1,-1,-1,-1,-1,-1,-1,-1,-1,-1,-1,
R67_51,267.87,185.45,656.81,730.18,214.296,10.71,0,10.843272,50.3,-1,-1,-1,-1,-1,-1,-1,-1,-1,-1,-1,-1,-1,-1,
R67_52,257.57,185.45,655.3,728.51,206.056,15.454,0,10.53976,51.19,-1,-1,-1,-1,-1,-1,-1,-1,-1,-1,-1,-1,-1,-1,
R67_53,247.27,185.45,653.8,726.83,197.816,19.78,0,10.227052,51.71,-1,-1,-1,-1,-1,-1,-1,-1,-1,-1,-1,-1,-1,-1,
R67_54,236.96,185.45,652.29,725.15,189.568,23.7,0,9.905016,51.31,-1,-1,-1,-1,-1,-1,-1,-1,-1,-1,-1,-1,-1,-1,
R67_55,231.81,185.45,625.03,694.85,231.81,0,0,10.19964,39.77,-1,-1,-1,-1,-1,-1,-1,-1,-1,-1,-1,-1,-1,-1,
R67_56,221.51,185.45,623.52,693.18,221.51,4.43,0,9.8439,46.1,-1,-1,-1,-1,-1,-1,-1,-1,-1,-1,-1,-1,-1,-1,
R67_57,211.21,185.45,622.02,691.5,211.21,8.45,0,9.47914,46.72,-1,-1,-1,-1,-1,-1,-1,-1,-1,-1,-1,-1,-1,-1,
R67_58,200.9,185.45,620.51,689.83,200.9,12.05,0,9.1047,47.19,-1,-1,-1,-1,-1,-1,-1,-1,-1,-1,-1,-1,-1,-1,
R67_59,190.6,185.45,619,688.15,190.6,15.25,0,8.7219,47.74,-1,-1,-1,-1,-1,-1,-1,-1,-1,-1,-1,-1,-1,-1,
R67_60,180.3,185.45,617.5,686.47,180.3,18.03,0,8.32986,47.47,-1,-1,-1,-1,-1,-1,-1,-1,-1,-1,-1,-1,-1,-1,
R68_50-50-1,248,210.12,812,853,248,0,0,5,22.933,-1,-1,28.69,-1,-1,-1,-1,278,380,400,261.44,-1,-1,-1,https://doi.org/10.1061/(ASCE)MT.1943-5533.0004393
R68_100-50-1,248,226.24,806,853,248,0,0,5,21.2755,-1,-1,27.89,-1,-1,-1,-1,340,475,495,277.64,-1,-1,-1,
R68_50-50-2,248,210.12,812,853,124,0,124,5,30.94,-1,-1,31.71,-1,-1,-1,-1,240,331,346,247.83,-1,-1,-1,
R68_100-50-2,248,226.24,806,853,124,0,124,5,28.254,-1,-1,30.83,-1,-1,-1,-1,290,400,420,257.68,-1,-1,-1,
