Repository: Amaan9136/regression-pipeline

File: cleaning/SCM-concrete-global.csv (part 3 of 4)
Mix ID, Cement(kg/m3), Water(kg/m3),Coarse aggregate(kg/m3),Fine aggregate(kg/m3), FA (kg/m3),SF (kg/m3),GGBFS (kg/m3),SP (kg/m3),Cylinder compressive strength (MPa),Splitting tensile strength (MPa),Flexural strength (MPa),Elastic modulus (GPa),Chloride permeability (Coulomb) 28d,Chloride permeability (Coulomb) 90d,Chloride permeability (Coulomb) 180d,Drying shrinkage (με) 7d,Drying shrinkage (με) 28d,Drying shrinkage (με) 90d,Drying shrinkage (με)120d,Creep (με) 28d,Creep (με) 90d,Creep (με) 150d,Abrasion (mm) 28 d,Reference
R68_50-75-2,124,210.12,812,853,186,0,186,5,29.546,-1,-1,31.27,-1,-1,-1,-1,298,427,450,216.28,-1,-1,-1,
R68_100-75-2,124,226.24,806,853,186,0,186,5,26.6815,-1,-1,30.25,-1,-1,-1,-1,345,525,550,194.51,-1,-1,-1,
R68_50-75-3,124,210.12,812,853,159,53,159,5,33.1075,-1,-1,32.35,-1,-1,-1,-1,380,525,550,233.41,-1,-1,-1,
R68_100-75-3,124,226.24,806,853,159,53,159,5,31.212,-1,-1,31.8,-1,-1,-1,-1,470,600,655,258.43,-1,-1,-1,
R69_Q50F30K0G0P0,310,155,1052,711,133,0,0,0,48.45,-1,-1,-1,-1,-1,-1,-1,-1,-1,-1,-1,-1,-1,-1,https://doi.org/10.1016/j.conbuildmat.2023.130455
R69_Q50F0K30G0P0,354,155,1067,699,0,0,133,0,57.8,-1,-1,-1,-1,-1,-1,-1,-1,-1,-1,-1,-1,-1,-1,
R69_Q50F0K0G30P0,354,155,1048,708,0,133,0,0,53.55,-1,-1,-1,-1,-1,-1,-1,-1,-1,-1,-1,-1,-1,-1,
R69_Q50F15K15G0P0,311,155,1060,706,66,0,66,0,49.72,-1,-1,-1,-1,-1,-1,-1,-1,-1,-1,-1,-1,-1,-1,
R69_Q50F15K0G15P0,311,155,1050,700,66,66,0,0,51.85,-1,-1,-1,-1,-1,-1,-1,-1,-1,-1,-1,-1,-1,-1,
R69_Q50F10K10G10P0,311,155,1056,704,44,44,44,0,51.85,-1,-1,-1,-1,-1,-1,-1,-1,-1,-1,-1,-1,-1,-1,
R70_2,444.6,158,1151,647,49.4,0,0,4.94,53.21,5.46,-1,-1,-1,-1,-1,-1,-1,-1,-1,-1,-1,-1,-1,https://doi.org/10.1016/j.conbuildmat.2022.126694
R70_3,419.9,158,1151,647,74.1,0,0,4.94,54.4,5.62,-1,-1,-1,-1,-1,-1,-1,-1,-1,-1,-1,-1,-1,
R70_4,395.2,158,1151,647,98.8,0,0,4.94,53.72,5.71,-1,-1,-1,-1,-1,-1,-1,-1,-1,-1,-1,-1,-1,
R70_5,370.5,158,1151,647,123.5,0,0,4.94,51.17,5.57,-1,-1,-1,-1,-1,-1,-1,-1,-1,-1,-1,-1,-1,
R70_6,479.2,158,1151,647,0,14.8,0,4.94,53.21,5.52,-1,-1,-1,-1,-1,-1,-1,-1,-1,-1,-1,-1,-1,
R70_7,464.4,158,1151,647,0,29.6,0,4.94,54.99,5.76,-1,-1,-1,-1,-1,-1,-1,-1,-1,-1,-1,-1,-1,
R70_8,449.5,158,1151,647,0,44.5,0,4.94,56.61,6.08,-1,-1,-1,-1,-1,-1,-1,-1,-1,-1,-1,-1,-1,
R70_9,434.7,158,1151,647,0,59.3,0,4.94,58.05,6.35,-1,-1,-1,-1,-1,-1,-1,-1,-1,-1,-1,-1,-1,
R70_10,405.1,158,1151,647,74.1,14.8,0,4.94,54.99,5.62,-1,-1,-1,-1,-1,-1,-1,-1,-1,-1,-1,-1,-1,
R70_11,390.3,158,1151,647,74.1,29.6,0,4.94,57.29,5.79,-1,-1,-1,-1,-1,-1,-1,-1,-1,-1,-1,-1,-1,
R70_12,375.4,158,1151,647,74.1,44.5,0,4.94,61.54,6.1,-1,-1,-1,-1,-1,-1,-1,-1,-1,-1,-1,-1,-1,
R70_13,360.6,158,1151,647,74.1,59.3,0,4.94,64.43,6.36,-1,-1,-1,-1,-1,-1,-1,-1,-1,-1,-1,-1,-1,
R71_SCC1,273.125,190,735.7,954,47.5,11.875,142.5,1.1875,44.5,-1,-1,-1,-1,-1,-1,-1,-1,-1,-1,-1,-1,-1,-1,https://doi.org/10.1016/j.jobe.2023.107386
R71_SCC2,225.625,190,734.2,952,47.5,11.875,190,1.1875,40.4,-1,-1,-1,-1,-1,-1,-1,-1,-1,-1,-1,-1,-1,-1,
R71_SCC3,178.125,190,732.7,950.1,47.5,11.875,237.5,1.1875,35.3,-1,-1,-1,-1,-1,-1,-1,-1,-1,-1,-1,-1,-1,-1,
R71_SCC4,249.375,190,732,949.3,71.25,11.875,142.5,1.1875,42,-1,-1,-1,-1,-1,-1,-1,-1,-1,-1,-1,-1,-1,-1,
R71_SCC5,201.875,190,730.5,947.3,71.25,11.875,190,1.1875,35.3,-1,-1,-1,-1,-1,-1,-1,-1,-1,-1,-1,-1,-1,-1,
R71_SCC6,154.375,190,730.4,947.1,71.25,11.875,237.5,1.1875,34.8,-1,-1,-1,-1,-1,-1,-1,-1,-1,-1,-1,-1,-1,-1,
R71_SCC7,225.625,190,728.2,944.3,95,11.875,142.5,1.1875,39.6,-1,-1,-1,-1,-1,-1,-1,-1,-1,-1,-1,-1,-1,-1,
R71_SCC8,178.125,190,726.7,942.4,95,11.875,190,1.1875,34.5,-1,-1,-1,-1,-1,-1,-1,-1,-1,-1,-1,-1,-1,-1,
R71_SCC9,130.625,190,725.2,940.4,95,11.875,237.5,1.1875,33.8,-1,-1,-1,-1,-1,-1,-1,-1,-1,-1,-1,-1,-1,-1,
R71_SCC10,261.25,190,733.7,951.4,47.5,23.75,142.5,1.425,39.9,-1,-1,-1,-1,-1,-1,-1,-1,-1,-1,-1,-1,-1,-1,
R71_SCC11,213.75,190,732.2,949.4,47.5,23.75,190,1.425,39.5,-1,-1,-1,-1,-1,-1,-1,-1,-1,-1,-1,-1,-1,-1,
R71_SCC12,166.25,190,730.1,946.8,47.5,23.75,237.5,1.425,35,-1,-1,-1,-1,-1,-1,-1,-1,-1,-1,-1,-1,-1,-1,
R71_SCC13,237.5,190,729.4,945.8,71.25,23.75,142.5,1.425,39.5,-1,-1,-1,-1,-1,-1,-1,-1,-1,-1,-1,-1,-1,-1,
R71_SCC14,190,190,727.8,943.8,71.25,23.75,190,1.425,33,-1,-1,-1,-1,-1,-1,-1,-1,-1,-1,-1,-1,-1,-1,
R71_SCC15,142.5,190,726.3,941.9,71.25,23.75,237.5,1.425,32.7,-1,-1,-1,-1,-1,-1,-1,-1,-1,-1,-1,-1,-1,-1,
R71_SCC16,213.75,190,725.8,941.2,95,23.75,142.5,1.425,39.9,-1,-1,-1,-1,-1,-1,-1,-1,-1,-1,-1,-1,-1,-1,
R71_SCC17,166.25,190,724.2,939.1,95,23.75,190,1.425,35.3,-1,-1,-1,-1,-1,-1,-1,-1,-1,-1,-1,-1,-1,-1,
R71_SCC18,118.75,190,722.7,937.1,95,23.75,237.5,1.425,31.1,-1,-1,-1,-1,-1,-1,-1,-1,-1,-1,-1,-1,-1,-1,
R71_SCC19,249.375,190,731.5,948.6,47.5,35.625,142.5,1.6625,40.3,-1,-1,-1,-1,-1,-1,-1,-1,-1,-1,-1,-1,-1,-1,
R71_SCC20,201.875,190,729.7,946.3,47.5,35.625,190,1.6625,36.7,-1,-1,-1,-1,-1,-1,-1,-1,-1,-1,-1,-1,-1,-1,
R71_SCC21,154.375,190,728.1,944.23,47.5,35.625,237.5,1.6625,34.5,-1,-1,-1,-1,-1,-1,-1,-1,-1,-1,-1,-1,-1,-1,
R71_SCC22,225.625,190,727.7,943.7,71.25,35.625,142.5,1.6625,38.5,-1,-1,-1,-1,-1,-1,-1,-1,-1,-1,-1,-1,-1,-1,
R71_SCC23,178.125,190,727.9,941.4,71.25,35.625,190,1.6625,36.5,-1,-1,-1,-1,-1,-1,-1,-1,-1,-1,-1,-1,-1,-1,
R71_SCC24,130.625,190,724.3,939.2,71.25,35.625,237.5,1.6625,32.9,-1,-1,-1,-1,-1,-1,-1,-1,-1,-1,-1,-1,-1,-1,
R71_SCC25,201.875,190,723.9,938.7,95,35.625,142.5,1.6625,37.5,-1,-1,-1,-1,-1,-1,-1,-1,-1,-1,-1,-1,-1,-1,
R71_SCC26,154.375,190,722.2,936.4,95,35.625,190,1.6625,34.5,-1,-1,-1,-1,-1,-1,-1,-1,-1,-1,-1,-1,-1,-1,
R71_SCC27,106.875,190,720.5,934.3,95,35.625,237.5,1.6625,33.1,-1,-1,-1,-1,-1,-1,-1,-1,-1,-1,-1,-1,-1,-1,
R71_SCC-57.5/42.5,273.125,190,754,939,47.5,11.875,142.5,1.1875,32.4,3.31,7.17,-1,401,-1,-1,-1,-1,-1,-1,-1,-1,-1,-1,
R71_SCC-52.5/47.5,249.375,190,750.2,934.1,71.25,11.875,142.5,1.1875,31.95,3.25,7.09,-1,288,-1,-1,-1,-1,-1,-1,-1,-1,-1,-1,
R71_SCC-47.5/52.5,225.625,190,752.5,937.1,47.5,11.875,190,1.1875,30.89,3.18,6.89,-1,255,-1,-1,-1,-1,-1,-1,-1,-1,-1,-1,
R71_SCC-32.5/67.5,154.375,190,746.8,930,71.25,11.875,237.5,1.425,29.46,2.61,6.01,-1,196,-1,-1,-1,-1,-1,-1,-1,-1,-1,-1,
R71_SCC-30/70,142.5,190,746.1,929.1,71.25,23.75,237.5,1.6625,28.4,2.55,5.81,-1,162,-1,-1,-1,-1,-1,-1,-1,-1,-1,-1,
R71_SCC-27.5/72.5,130.625,190,742.9,925.1,95,11.875,237.5,1.425,24.5,2.39,5.63,-1,400,-1,-1,-1,-1,-1,-1,-1,-1,-1,-1,
R71_SCC-25/75,118.75,180.5,742.2,924.2,71.25,23.75,237.5,1.579375,24.4,2.36,5.45,-1,260,-1,-1,-1,-1,-1,-1,-1,-1,-1,-1,
R71_SCC-22.5/77.5,106.875,190,741.7,923.7,95,35.625,237.5,1.6625,24.1,2.32,5.21,-1,465,-1,-1,-1,-1,-1,-1,-1,-1,-1,-1,
R71_SCC-57.5/42.5,273.125,190,697.1,921.6,47.5,11.875,142.5,1.1875,35.52,3.47,7.28,-1,428,-1,-1,-1,-1,-1,-1,-1,-1,-1,-1,
R71_SCC-52.5/47.5,249.375,190,685.2,905.9,71.25,11.875,142.5,1.1875,34.25,3.35,7.26,-1,415,-1,-1,-1,-1,-1,-1,-1,-1,-1,-1,
R71_SCC-47.5/52.5,225.625,190,695.7,919.7,47.5,11.875,190,1.1875,33.93,3.25,7.05,-1,419,-1,-1,-1,-1,-1,-1,-1,-1,-1,-1,
R71_SCC-32.5/67.5,154.375,190,690.4,912.7,71.25,11.875,237.5,1.425,31.3,2.8,6.15,-1,341,-1,-1,-1,-1,-1,-1,-1,-1,-1,-1,
R71_SCC-30/70,142.5,190,689.8,911.9,71.25,23.75,237.5,1.6625,29.25,2.71,5.93,-1,300,-1,-1,-1,-1,-1,-1,-1,-1,-1,-1,
R71_SCC-27.5/72.5,130.625,190,686.8,908,95,11.875,237.5,1.425,25.53,2.58,5.76,-1,480,-1,-1,-1,-1,-1,-1,-1,-1,-1,-1,
R71_SCC-25/75,118.75,180.5,686.4,907.4,71.25,23.75,237.5,1.579375,25.15,2.48,5.66,-1,300,-1,-1,-1,-1,-1,-1,-1,-1,-1,-1,
R71_SCC-22.5/77.5,106.875,190,685.8,906.6,95,35.625,237.5,1.6625,25.05,2.39,5.42,-1,512,-1,-1,-1,-1,-1,-1,-1,-1,-1,-1,
R72_A 100-50-2,271,208.36,739,819,135.5,0,135.5,8.13,32.3,-1,-1,31.01,-1,-1,-1,170,340,465,480,129.17,532.95,649.23,-1,https://doi.org/10.1016/j.jobe.2025.112022
R72_A 100-75-3,135.5,208.36,739,819,162.6,81.3,162.6,8.13,35.06,-1,-1,32.31,-1,-1,-1,190,290,500,515,157.77,504.86,631.08,-1,
R73_NA100,138,191.4,1107,660,92,46,184,1.84,40,2.93,4.8,32,-1,-1,-1,-1,-1,-1,-1,-1,-1,-1,-1,https://doi.org/10.1016/j.conbuildmat.2022.129016
R73_RCA30,138,195.6,1071,660,92,46,184,1.84,38,3.36,4.94,31.8,-1,-1,-1,-1,-1,-1,-1,-1,-1,-1,-1,
R73_RCA50,138,200.7,1048,660,92,46,184,1.84,42.2,3.05,4.78,31.8,-1,-1,-1,-1,-1,-1,-1,-1,-1,-1,-1,
R73_RCA100,138,199.4,990,660,92,46,184,1.84,37.8,2.95,4.44,28,-1,-1,-1,-1,-1,-1,-1,-1,-1,-1,-1,
R73_RCA100G,138,208.2,990,660,92,46,184,1.84,38.1,2.89,4.83,26,-1,-1,-1,-1,-1,-1,-1,-1,-1,-1,-1,
R73_RCA100-20CWG,138,205.3,1007,635,92,46,184,1.84,31,2.78,4.27,25,-1,-1,-1,-1,-1,-1,-1,-1,-1,-1,-1,
R73_RCA100-40CWG,138,209.5,1023,612,92,46,184,1.84,33,2.88,4.21,24,-1,-1,-1,-1,-1,-1,-1,-1,-1,-1,-1,
R74_M10-0.4,453.4,201.5,861.5,760.8,50.4,0,0,2.8,49.29,-1,-1,31.76,-1,-1,-1,-1,-1,-1,-1,-1,-1,-1,-1,https://doi.org/10.26168/icbbm2019.15
R74_M20-0.4,400.7,200.4,856.5,756.4,100.2,0,0,2.8,46.57,-1,-1,30.67,-1,-1,-1,-1,-1,-1,-1,-1,-1,-1,-1,
R74_M40-0.4,297.1,198.1,846.9,747.8,198.1,0,0,2.8,40.53,-1,-1,29.8,-1,-1,-1,-1,-1,-1,-1,-1,-1,-1,-1,
R74_M50-0.4,246.2,197,842.1,743.6,246.2,0,0,2.7,41.82,-1,-1,29.38,-1,-1,-1,-1,-1,-1,-1,-1,-1,-1,-1,
R74_M10-0.6,411.9,274.6,782.7,691.1,45.8,0,0,0,28.16,-1,-1,25.23,-1,-1,-1,-1,-1,-1,-1,-1,-1,-1,-1,
R74_M20-0.6,364.2,273.2,778.6,687.5,91.1,0,0,0,27.97,-1,-1,23.86,-1,-1,-1,-1,-1,-1,-1,-1,-1,-1,-1,
R74_M40-0.6,270.4,270.4,770.5,680.4,180.2,0,0,0,19.88,-1,-1,24.45,-1,-1,-1,-1,-1,-1,-1,-1,-1,-1,-1,
R74_M50-0.6,224.1,269,766.6,676.9,224.1,0,0,0,18.64,-1,-1,19.99,-1,-1,-1,-1,-1,-1,-1,-1,-1,-1,-1,
R75_FC20PP,330,173.46,1198,798,83,0,0,1.45,46.32,3.88,5.28,37.1,-1,-1,-1,-1,-1,-1,-1,-1,-1,-1,-1,https://doi.org/10.1016/j.conbuildmat.2022.128609
R75_FC30PP,289,173.46,1185,790,124,0,0,1.45,47.85,3.8,5.07,36.6,-1,-1,-1,-1,-1,-1,-1,-1,-1,-1,-1,
R75_FC40PP,248,173.46,1172,781,165,0,0,1.45,43.18,3.42,4.65,34.4,-1,-1,-1,-1,-1,-1,-1,-1,-1,-1,-1,
R75_FC20IS,356,186.9,1338,653,89,0,0,1.11,42.5,3.71,5.07,36.4,-1,-1,-1,-1,-1,-1,-1,-1,-1,-1,-1,
R75_FC30IS,312,186.9,1322,645,133,0,0,1.11,35.95,3.65,4.93,35.5,-1,-1,-1,-1,-1,-1,-1,-1,-1,-1,-1,
R75_FC40IS,267,186.9,1307,637,178,0,0,1.11,37.06,3.3,4.5,33.75,-1,-1,-1,-1,-1,-1,-1,-1,-1,-1,-1,
R76_RAC-SF,384.85,151.35,1144.6,906.5,0,47.57,0,5.19,64.6,5,7.8,42,440,-1,-1,-1,-1,-1,-1,-1,-1,-1,-1,https://doi.org/10.1061/JMCEE7.MTENG-17547
R76_RAC-GGBS,371.88,151.35,1152.31,711.22,0,0,60.54,4.76,61.2,4.8,7.6,40,470,-1,-1,-1,-1,-1,-1,-1,-1,-1,-1,
R77_MF20,372.33,186.16,948.54,636.97,93.08,0,0,2.34,46.4,-1,-1,-1,-1,-1,-1,-1,-1,-1,-1,-1,-1,-1,-1,https://doi.org/10.1016/j.matpr.2023.03.510
R77_MC20,372.33,186.16,948.54,636.97,93.08,0,0,2.34,50.2,-1,-1,-1,-1,-1,-1,-1,-1,-1,-1,-1,-1,-1,-1,
R78_S5,380,220,685,1255,0,20,0,4.8,29.0275,-1,-1,-1,-1,-1,-1,-1,-1,-1,-1,-1,-1,-1,-1,https://doi.org/10.1007/s11709-020-0646-z
R78_S10,360,220,682,1250,0,40,0,4.8,27.0725,-1,-1,-1,-1,-1,-1,-1,-1,-1,-1,-1,-1,-1,-1,
R78_S20,320,220,676,1239,0,80,0,4.8,25.1345,-1,-1,-1,-1,-1,-1,-1,-1,-1,-1,-1,-1,-1,-1,
R79_C55_SFA15_SF3,187,121,1289,790,51,10.2,153,4.2,64.6,-1,-1,-1,-1,-1,-1,-1,-1,-1,-1,-1,-1,-1,-1,https://doi.org/10.3390/app11020830
R79_C100_SFA15_SF3,340,121,1263,774,51,10.2,0,4.2,78.2,-1,-1,-1,-1,-1,-1,-1,-1,-1,-1,-1,-1,-1,-1,
R79_C100_SFA30_SF3,340,121,1205,739,102,10.2,0,4.2,72.25,-1,-1,-1,-1,-1,-1,-1,-1,-1,-1,-1,-1,-1,-1,
R80_Boardman FA_1,379.2,168,820,807,94.8,0,0,1.69,80,-1,-1,-1,-1,-1,-1,-1,-1,-1,-1,-1,-1,-1,-1,https://doi.org/10.1016/j.conbuildmat.2011.11.046
R80_Boardman FA_2,286,168,820,807,188,0,0,1.69,83.5,-1,-1,-1,-1,-1,-1,-1,-1,-1,-1,-1,-1,-1,-1,
R80_Boardman FA_3,189.6,168,820,807,284.4,0,0,1.69,75.7,-1,-1,-1,-1,-1,-1,-1,-1,-1,-1,-1,-1,-1,-1,
R80_Boardman FA_4,94.8,168,820,807,379.2,0,0,1.69,35.1,-1,-1,-1,-1,-1,-1,-1,-1,-1,-1,-1,-1,-1,-1,
F80_Centralia FA_1,379.2,168,820,807,94.8,0,0,1.69,84.2,-1,-1,-1,-1,-1,-1,-1,-1,-1,-1,-1,-1,-1,-1,
F80_Centralia FA_2,284.4,168,820,807,189.6,0,0,1.69,87,-1,-1,-1,-1,-1,-1,-1,-1,-1,-1,-1,-1,-1,-1,
F80_Centralia FA_3,189.6,168,820,807,284.4,0,0,1.69,63.5,-1,-1,-1,-1,-1,-1,-1,-1,-1,-1,-1,-1,-1,-1,
F80_Centralia FA_4,94.8,168,820,807,379.2,0,0,1.69,32,-1,-1,-1,-1,-1,-1,-1,-1,-1,-1,-1,-1,-1,-1,
F80_Seattle SL_1,379.2,168,820,807,0,0,94.8,1.69,71.8,-1,-1,-1,-1,-1,-1,-1,-1,-1,-1,-1,-1,-1,-1,
F80_Seattle SL_2,284.4,168,820,807,0,0,189.6,1.69,76.6,-1,-1,-1,-1,-1,-1,-1,-1,-1,-1,-1,-1,-1,-1,
F80_Seattle SL_3,189.6,168,820,807,0,0,284.4,1.69,66.4,-1,-1,-1,-1,-1,-1,-1,-1,-1,-1,-1,-1,-1,-1,
F80_Seattle SL_4,94.8,168,820,807,0,0,379.2,1.69,54.9,-1,-1,-1,-1,-1,-1,-1,-1,-1,-1,-1,-1,-1,-1,
F80_St.Mary's SL_1,379.2,168,820,807,0,0,94.8,1.69,85,-1,-1,-1,-1,-1,-1,-1,-1,-1,-1,-1,-1,-1,-1,
F80_St.Mary's SL_2,284.4,168,820,807,0,0,189.6,1.69,83.5,-1,-1,-1,-1,-1,-1,-1,-1,-1,-1,-1,-1,-1,-1,
F80_St.Mary's SL_3,189.6,168,820,807,0,0,284.4,1.69,75.8,-1,-1,-1,-1,-1,-1,-1,-1,-1,-1,-1,-1,-1,-1,
F80_St.Mary's SL_4,94.8,168,820,807,0,0,379.2,1.69,51,-1,-1,-1,-1,-1,-1,-1,-1,-1,-1,-1,-1,-1,-1,
R81_C-SF-S-5%,332,92.96,1504,75.2,0,17.5,0,4.375,27.2,2,5.8,-1,-1,-1,-1,-1,-1,-1,-1,-1,-1,-1,-1,https://doi.org/10.1016/j.conbuildmat.2020.122124
R81_C-SF-S-10%,315,88.2,1504,75.2,0,35,0,4.375,29.75,2.38,6.5,-1,-1,-1,-1,-1,-1,-1,-1,-1,-1,-1,-1,
R82_PC-M4,345,134.4,1587,0,38,0,0,0,12.41,3.4,0.87,-1,-1,-1,-1,-1,-1,-1,-1,-1,-1,-1,2.8,
R82_PC-M5,345,134.4,1434,154,38,0,0,0,13.77,3.72,0.89,-1,-1,-1,-1,-1,-1,-1,-1,-1,-1,-1,3.2,
R82_PC-M6,345,134.4,1280,307,38,0,0,0,16.15,3.95,0.93,-1,-1,-1,-1,-1,-1,-1,-1,-1,-1,-1,3.5,
R82_PC-M7,269,134.4,1587,0,38,38,0,0,14.11,4.2,1.54,-1,-1,-1,-1,-1,-1,-1,-1,-1,-1,-1,2.7,
R82_PC-M8,269,134.4,1434,154,38,38,0,0,15.725,4.72,1.87,-1,-1,-1,-1,-1,-1,-1,-1,-1,-1,-1,3.2,
R82_PC-M9,269,134.4,1280,307,38,38,0,0,18.19,5.25,2.54,-1,-1,-1,-1,-1,-1,-1,-1,-1,-1,-1,3.7,
R83_PRAC-10%SF,459,178.5,915,865,0,51,0,4.5,49.1,4.2,-1,31.2,-1,-1,-1,-1,-1,-1,-1,-1,-1,-1,-1,https://doi.org/10.1016/j.conbuildmat.2020.120636
R83_PRAC-30%GGBS,357,178.5,915,865,0,0,153,4.5,46.5,3.85,-1,29.8,-1,-1,-1,-1,-1,-1,-1,-1,-1,-1,-1,
R83_PRAC-20%FA,408,178.5,915,865,102,0,0,4.5,45.2,3.8,-1,29,-1,-1,-1,-1,-1,-1,-1,-1,-1,-1,-1,
R84_A-50-50-1,271,205.13,787,834,271,0,0,4.065,23.9955,-1,3.2,-1,-1,-1,-1,-1,-1,-1,-1,-1,-1,-1,-1,https://doi.org/10.1016/j.jobe.2022.105384
R84_A-50-50-3,271,205.13,787,834,108.4,54.2,108.4,4.065,38.641,-1,4.84,38.6,-1,-1,-1,-1,-1,-1,-1,-1,-1,-1,-1,
R84_A-100-50-2,271,221.26,768,834,135.5,0,135.5,4.065,30.838,-1,4.56,-1,-1,-1,-1,-1,-1,-1,-1,-1,-1,-1,-1,
R84_A-100-75-3,135.5,221.26,768,834,162.6,81.3,162.6,2.0325,36.1335,-1,5,-1,-1,-1,-1,-1,-1,-1,-1,-1,-1,-1,-1,
R85_G10,666,152,1103,523,0,0,74,9.62,76.67,5.66,6.22,-1,515,-1,-1,-1,-1,-1,-1,-1,-1,-1,-1,https://doi.org/10.1007/s41062-021-00714-7
R85_G20,592,152,1100,522,0,0,148,9.62,78.71,5.85,6.33,-1,485,-1,-1,-1,-1,-1,-1,-1,-1,-1,-1,
R85_G30,518,152,1097,520,0,0,222,9.62,81.362,6.23,6.87,-1,455,-1,-1,-1,-1,-1,-1,-1,-1,-1,-1,
R85_G40,444,152,1084,519,0,0,296,9.62,86.037,6.65,7.49,-1,445,-1,-1,-1,-1,-1,-1,-1,-1,-1,-1,
R85_G50,370,152,1091,518,0,0,370,9.62,85.51,6.46,7.65,-1,415,-1,-1,-1,-1,-1,-1,-1,-1,-1,-1,
R85_SF6,696,152,1099,522,0,44.4,0,9.62,99.6625,6.82,7.18,-1,474,-1,-1,-1,-1,-1,-1,-1,-1,-1,-1,
R85_SF8,681,152,1092,518,0,59,0,9.62,103.598,7.02,7.61,-1,432,-1,-1,-1,-1,-1,-1,-1,-1,-1,-1,
R85_SF10,666,152,1085,515,0,74,0,9.62,107.27,7.22,8.23,-1,385,-1,-1,-1,-1,-1,-1,-1,-1,-1,-1,
R85_SF12,651,151,1081,513,0,89,0,9.62,111.894,7.56,10.11,-1,335,-1,-1,-1,-1,-1,-1,-1,-1,-1,-1,
R85_SF15,629,151,1075,510,0,111,0,9.62,113.5005,7.87,10.96,-1,290,-1,-1,-1,-1,-1,-1,-1,-1,-1,-1,
R85_SF18,607,151,1069,507,0,133,0,9.62,112.302,7.72,11.41,-1,260,-1,-1,-1,-1,-1,-1,-1,-1,-1,-1,
R85_G10/SF12,577,151,1078,511,0,89,74,9.62,116.28,7.82,11.67,-1,370,-1,-1,-1,-1,-1,-1,-1,-1,-1,-1,
R85_G20/SF12,503,151,1075,510,0,89,148,9.62,117.64,7.94,12.15,-1,325,-1,-1,-1,-1,-1,-1,-1,-1,-1,-1,
R85_G30/SF12,429,151,1072,509,0,89,222,9.62,118.915,8.12,12.79,-1,297,-1,-1,-1,-1,-1,-1,-1,-1,-1,-1,
R85_G40/SF12,355,151,1069,507,0,89,296,9.62,122.5785,8.26,12.88,-1,265,-1,-1,-1,-1,-1,-1,-1,-1,-1,-1,
R85_G50/SF12,281,151,1066,506,0,89,370,9.62,121.7625,8.15,13.18,-1,246,-1,-1,-1,-1,-1,-1,-1,-1,-1,-1,
R86_M2,227.5,140,1314.2,744.3,87.5,0,35,3.5,34.952,4.21,-1,-1,-1,-1,-1,-1,-1,-1,-1,-1,-1,-1,-1,https://doi.org/10.1007/s12008-022-00907-z
R86_M3,227.5,140,1314.2,744.3,0,35,87.5,3.5,32.436,4.18,-1,-1,-1,-1,-1,-1,-1,-1,-1,-1,-1,-1,-1,
R86_M4,227.5,140,1314.2,744.3,87.5,35,0,3.5,32.1725,4.13,-1,-1,-1,-1,-1,-1,-1,-1,-1,-1,-1,-1,-1,
R86_M5,227.5,140,1314.2,744.3,70,0,52.5,3.5,29.9285,4.03,-1,-1,-1,-1,-1,-1,-1,-1,-1,-1,-1,-1,-1,
R86_M6,227.5,140,1314.2,744.3,0,52.5,70,3.5,31.246,4.1,-1,-1,-1,-1,-1,-1,-1,-1,-1,-1,-1,-1,-1,
R86_M7,227.5,140,1314.2,744.3,70,52.5,0,3.5,29.8095,4.19,-1,-1,-1,-1,-1,-1,-1,-1,-1,-1,-1,-1,-1,
R86_M8,227.5,140,1314.2,744.3,35,87.5,0,3.5,29.1125,3.94,-1,-1,-1,-1,-1,-1,-1,-1,-1,-1,-1,-1,-1,
R86_M9,227.5,140,1314.2,744.3,35,0,87.5,3.5,28.5005,3.91,-1,-1,-1,-1,-1,-1,-1,-1,-1,-1,-1,-1,-1,
R86_M10,227.5,140,1314.2,744.3,0,87.5,35,3.5,29.631,3.86,-1,-1,-1,-1,-1,-1,-1,-1,-1,-1,-1,-1,-1,
R86_M11,227.5,140,1314.2,744.3,70,52.5,0,3.5,33.1075,3.54,-1,-1,-1,-1,-1,-1,-1,-1,-1,-1,-1,-1,-1,
R86_M12,227.5,140,1314.2,744.3,70,0,52,3.5,29.9965,3.68,-1,-1,-1,-1,-1,-1,-1,-1,-1,-1,-1,-1,-1,
R86_M13,227.5,140,1314.2,744.3,70,52.5,0,3.5,28.8405,3.79,-1,-1,-1,-1,-1,-1,-1,-1,-1,-1,-1,-1,-1,
R87_2,504.8,185.5,797.5,886.6,0,10.096,0,11.1056,59.3895,4.75,-1,-1,1096,-1,-1,-1,-1,-1,-1,-1,-1,-1,-1,https://doi.org/10.1080/24705314.2021.1892571
R87_3,494.5,185.5,796,884.9,0,19.78,0,10.879,60.248,4.9,-1,-1,1060,-1,-1,-1,-1,-1,-1,-1,-1,-1,-1,
R87_4,484.2,185.5,794.5,883.2,0,29.052,0,10.6524,60.9025,4.99,-1,-1,1030,-1,-1,-1,-1,-1,-1,-1,-1,-1,-1,
R87_5,473.9,185.5,793,881.6,0,37.912,0,10.4258,61.948,5.1,-1,-1,1000,-1,-1,-1,-1,-1,-1,-1,-1,-1,-1,
R87_6,463.6,185.5,791.5,879.9,0,46.36,0,10.1992,61.4975,5.05,-1,-1,955,-1,-1,-1,-1,-1,-1,-1,-1,-1,-1,
R87_7,499.7,185.5,776.1,862.8,49.97,0,0,10.9934,44.625,4,-1,-1,1330,-1,-1,-1,-1,-1,-1,-1,-1,-1,-1,
R87_8,489.4,185.5,774.6,861.1,48.94,9.788,0,10.7668,51.663,-1,-1,-1,-1,-1,-1,-1,-1,-1,-1,-1,-1,-1,-1,
R87_9,479.1,185.5,773.1,859.5,47.91,19.164,0,10.5402,53.5245,-1,-1,-1,-1,-1,-1,-1,-1,-1,-1,-1,-1,-1,-1,
R87_10,468.8,185.5,771.6,857.8,46.88,28.128,0,10.3136,54.298,-1,-1,-1,-1,-1,-1,-1,-1,-1,-1,-1,-1,-1,-1,
R87_11,458.5,185.5,770.1,856.1,45.85,36.68,0,10.087,54.8675,-1,-1,-1,-1,-1,-1,-1,-1,-1,-1,-1,-1,-1,-1,
R87_12,448.2,185.5,768.6,854.4,44.82,44.82,0,9.8604,54.536,-1,-1,-1,-1,-1,-1,-1,-1,-1,-1,-1,-1,-1,-1,
R87_13,484.2,185.5,753.2,837.4,96.84,0,0,10.6524,44.88,4.07,-1,-1,1300,-1,-1,-1,-1,-1,-1,-1,-1,-1,-1,
R87_14,473.9,185.5,751.7,835.7,94.78,9.478,0,10.4258,53.329,-1,-1,-1,-1,-1,-1,-1,-1,-1,-1,-1,-1,-1,-1,
R87_15,463.6,185.5,750.2,834,92.72,18.544,0,10.1992,53.6945,-1,-1,-1,-1,-1,-1,-1,-1,-1,-1,-1,-1,-1,-1,
R87_16,453.3,185.5,748.7,832.4,90.66,27.198,0,9.9726,54.5615,-1,-1,-1,-1,-1,-1,-1,-1,-1,-1,-1,-1,-1,-1,
R87_17,443,185.5,747.2,830.7,88.6,35.44,0,9.746,55.1565,-1,-1,-1,-1,-1,-1,-1,-1,-1,-1,-1,-1,-1,-1,
R87_18,432.7,185.5,745.7,829,86.54,43.27,0,9.5194,54.842,-1,-1,-1,-1,-1,-1,-1,-1,-1,-1,-1,-1,-1,-1,
R87_19,430.1,185.5,746.8,830.2,129.03,0,0,9.4622,46.546,4.2,-1,-1,1275,-1,-1,-1,-1,-1,-1,-1,-1,-1,-1,
R87_20,419.8,185.5,745.3,828.6,125.94,8.396,0,9.2356,54.0005,-1,-1,-1,-1,-1,-1,-1,-1,-1,-1,-1,-1,-1,-1,
R87_21,409.5,185.5,743.8,826.9,122.85,16.38,0,9.009,54.553,-1,-1,-1,-1,-1,-1,-1,-1,-1,-1,-1,-1,-1,-1,
R87_22,399.2,185.5,742.3,825.2,119.76,23.952,0,8.7824,55.981,-1,-1,-1,-1,-1,-1,-1,-1,-1,-1,-1,-1,-1,-1,
R87_23,388.9,185.5,740.8,823.5,116.67,31.112,0,8.5558,56.4315,-1,-1,-1,-1,-1,-1,-1,-1,-1,-1,-1,-1,-1,-1,
R87_24,378.6,185.5,739.3,821.9,113.58,37.86,0,8.3292,56.0575,-1,-1,-1,-1,-1,-1,-1,-1,-1,-1,-1,-1,-1,-1,
R87_25,401.8,185.5,729.4,810.9,160.72,0,0,8.8396,45.475,4.25,-1,-1,1210,-1,-1,-1,-1,-1,-1,-1,-1,-1,-1,
R87_26,391.5,185.5,727.9,809.2,156.6,7.83,0,8.613,54.1875,-1,-1,-1,-1,-1,-1,-1,-1,-1,-1,-1,-1,-1,-1,
R87_27,381.2,185.5,726.4,807.5,152.48,15.248,0,8.3864,54.723,-1,-1,-1,-1,-1,-1,-1,-1,-1,-1,-1,-1,-1,-1,
R87_28,370.9,185.5,724.9,805.9,148.36,22.254,0,8.1598,56.0405,-1,-1,-1,-1,-1,-1,-1,-1,-1,-1,-1,-1,-1,-1,
R87_29,360.6,185.5,723.4,804.2,144.24,28.848,0,7.9332,56.7715,-1,-1,-1,-1,-1,-1,-1,-1,-1,-1,-1,-1,-1,-1,
R87_30,350.3,185.5,721.9,802.5,140.12,35.03,0,7.7066,56.0745,-1,-1,-1,-1,-1,-1,-1,-1,-1,-1,-1,-1,-1,-1,
R87_31,373.5,185.5,712,791.6,186.75,0,0,8.217,44.455,4.2,-1,-1,1200,-1,-1,-1,-1,-1,-1,-1,-1,-1,-1,
R87_32,363.2,185.5,710.5,789.9,181.6,7.264,0,7.9904,55.0375,-1,-1,-1,-1,-1,-1,-1,-1,-1,-1,-1,-1,-1,-1,
R87_33,352.9,185.5,709,788.2,176.45,14.116,0,7.7638,56.9245,-1,-1,-1,-1,-1,-1,-1,-1,-1,-1,-1,-1,-1,-1,
R87_34,342.6,185.5,707.5,786.5,171.3,20.556,0,7.5372,58.3525,-1,-1,-1,-1,-1,-1,-1,-1,-1,-1,-1,-1,-1,-1,
R87_35,332.3,185.5,706,784.9,166.15,26.584,0,7.3106,58.718,-1,-1,-1,-1,-1,-1,-1,-1,-1,-1,-1,-1,-1,-1,
R87_36,322,185.5,704.5,783.2,161,32.2,0,7.084,58.5395,-1,-1,-1,-1,-1,-1,-1,-1,-1,-1,-1,-1,-1,-1,
R87_37,345.1,185.5,694.6,772.2,207.06,0,0,7.5922,44.115,4.19,-1,-1,1198,-1,-1,-1,-1,-1,-1,-1,-1,-1,-1,
R87_38,334.8,185.5,693.1,770.5,200.88,6.696,0,7.3656,52.8785,-1,-1,-1,-1,-1,-1,-1,-1,-1,-1,-1,-1,-1,-1,
R87_39,324.5,185.5,691.6,768.9,194.7,12.98,0,7.139,54.7825,-1,-1,-1,-1,-1,-1,-1,-1,-1,-1,-1,-1,-1,-1,
R87_40,314.2,185.5,690.1,767.2,188.52,18.852,0,6.9124,56.0575,-1,-1,-1,-1,-1,-1,-1,-1,-1,-1,-1,-1,-1,-1,
R87_41,303.9,185.5,688.6,765.5,182.34,24.312,0,6.6858,56.3635,-1,-1,-1,-1,-1,-1,-1,-1,-1,-1,-1,-1,-1,-1,
R87_42,293.6,185.5,687.1,763.8,176.16,29.36,0,6.4592,55.947,-1,-1,-1,-1,-1,-1,-1,-1,-1,-1,-1,-1,-1,-1,
R87_43,316.8,185.5,677.2,752.9,221.76,0,0,6.9696,43.5455,4.03,-1,-1,1185,-1,-1,-1,-1,-1,-1,-1,-1,-1,-1,
R87_44,306.5,185.5,675.7,751.2,214.55,6.13,0,6.743,51.408,-1,-1,-1,-1,-1,-1,-1,-1,-1,-1,-1,-1,-1,-1,
R87_45,296.2,185.5,674.2,749.5,207.34,11.848,0,6.5164,51.9095,-1,-1,-1,-1,-1,-1,-1,-1,-1,-1,-1,-1,-1,-1,
R87_46,285.9,185.5,672.7,747.8,200.13,17.154,0,6.2898,52.4195,-1,-1,-1,-1,-1,-1,-1,-1,-1,-1,-1,-1,-1,-1,
R87_47,275.6,185.5,671.2,746.2,192.92,22.048,0,6.0632,52.887,-1,-1,-1,-1,-1,-1,-1,-1,-1,-1,-1,-1,-1,-1,
R87_48,265.3,185.5,669.7,744.5,185.71,26.53,0,5.8366,52.6745,-1,-1,-1,-1,-1,-1,-1,-1,-1,-1,-1,-1,-1,-1,
R87_49,288.5,185.5,659.8,733.5,230.8,0,0,6.347,43.01,3.98,-1,-1,1151,-1,-1,-1,-1,-1,-1,-1,-1,-1,-1,
R87_50,278.2,185.5,658.3,731.9,222.56,5.564,0,6.1204,50.116,-1,-1,-1,-1,-1,-1,-1,-1,-1,-1,-1,-1,-1,-1,
R87_51,267.9,185.5,656.8,730.2,214.32,10.716,0,5.8938,50.303,-1,-1,-1,-1,-1,-1,-1,-1,-1,-1,-1,-1,-1,-1,
R87_52,257.6,185.5,655.3,728.5,206.08,15.456,0,5.6672,51.187,-1,-1,-1,-1,-1,-1,-1,-1,-1,-1,-1,-1,-1,-1,
R87_53,247.3,185.5,653.8,726.8,197.84,19.784,0,5.4406,51.7055,-1,-1,-1,-1,-1,-1,-1,-1,-1,-1,-1,-1,-1,-1,
R87_54,237,185.5,652.3,725.2,189.6,23.7,0,5.214,51.306,-1,-1,-1,-1,-1,-1,-1,-1,-1,-1,-1,-1,-1,-1,
R87_55,231.8,185.5,625,694.9,231.8,0,0,5.0996,39.7715,3.8,-1,-1,1150,-1,-1,-1,-1,-1,-1,-1,-1,-1,-1,
R87_56,221.5,185.5,623.5,693.2,221.5,4.43,0,4.873,46.104,-1,-1,-1,-1,-1,-1,-1,-1,-1,-1,-1,-1,-1,-1,
R87_57,211.2,185.5,622,691.5,211.2,8.448,0,4.6464,46.716,-1,-1,-1,-1,-1,-1,-1,-1,-1,-1,-1,-1,-1,-1,
R87_58,200.9,185.5,620.5,689.8,200.9,12.054,0,4.4198,47.192,-1,-1,-1,-1,-1,-1,-1,-1,-1,-1,-1,-1,-1,-1,
R87_59,190.6,185.5,619,688.2,190.6,15.248,0,4.1932,47.7445,-1,-1,-1,-1,-1,-1,-1,-1,-1,-1,-1,-1,-1,-1,
R87_60,180.3,185.5,617.5,686.5,180.3,18.03,0,3.9666,47.4725,-1,-1,-1,-1,-1,-1,-1,-1,-1,-1,-1,-1,-1,-1,
R88_SCC-A,273.175,190,754,939,47.5,11.875,142.5,1.1875,42.6,-1,-1,-1,-1,-1,-1,-1,-1,50,97,-1,-1,-1,-1,https://doi.org/10.1016/j.jobe.2025.111966
R88_SCC-B,249.375,190,750.2,934.1,71.25,11.875,142.5,1.1875,40.6,-1,-1,-1,-1,-1,-1,-1,-1,50,96,-1,-1,-1,-1,
R88_SCC-C,225.625,190,752.5,937.1,47.5,11.875,190,1.1875,39.2,-1,-1,-1,-1,-1,-1,-1,-1,50,95,-1,-1,-1,-1,
R88_SCC-D,154.375,190,746.8,930,71.25,11.875,237.5,1.425,32.3,-1,-1,-1,-1,-1,-1,-1,-1,55,100,-1,-1,-1,-1,
R88_SCC-E,142.5,190,746.1,929.1,71.25,23.75,237.5,1.425,31.2,-1,-1,-1,-1,-1,-1,-1,-1,58,120,-1,-1,-1,-1,
R88_SCC-F,130.625,190,742.9,925.1,95,11.875,237.5,1.1875,30,-1,-1,-1,-1,-1,-1,-1,-1,56,112.5,-1,-1,-1,-1,
R88_SCC-G,118.75,190,742.2,924.2,71.25,23.75,237.5,1.425,28.1,-1,-1,-1,-1,-1,-1,-1,-1,75,126,-1,-1,-1,-1,
R88_SCC-H,106.875,190,741.7,923.7,95,35.625,237.5,1.425,28.4,-1,-1,-1,-1,-1,-1,-1,-1,75,137.5,-1,-1,-1,-1,
R89_NA-25-5,324,250,836,631,0,23,116,0,27.625,3,-1,-1,-1,-1,-1,-1,-1,-1,-1,-1,-1,-1,-1,https://doi.org/10.1016/j.cscm.2023.e02164
R89_NA-25-10,300.7,250,836,631,0,46.3,116,0,35.615,-1,-1,-1,-1,-1,-1,-1,-1,-1,-1,-1,-1,-1,-1,
R89_NA-25-15,277.5,250,836,631,0,69.5,116,0,38.08,-1,-1,-1,-1,-1,-1,-1,-1,-1,-1,-1,-1,-1,-1,
R89_25RCA-25-5,324,260.9,825,631,0,23,116,0,31.705,2.84,-1,-1,-1,-1,-1,-1,-1,-1,-1,-1,-1,-1,-1,
R89_25RCA-25-10,300.7,260.9,825,631,0,46.3,116,0,32.215,-1,-1,-1,-1,-1,-1,-1,-1,-1,-1,-1,-1,-1,-1,
R89_25RCA-25-15,277.5,260.9,825,631,0,69.5,116,0,35.02,-1,-1,-1,-1,-1,-1,-1,-1,-1,-1,-1,-1,-1,-1,
R89_50RCA-25-5,324,271.7,813,631,0,23,116,0,24.395,2.89,-1,-1,-1,-1,-1,-1,-1,-1,-1,-1,-1,-1,-1,
R89_50RCA-25-10,300.7,271.7,813,631,0,46.3,116,0,31.535,-1,-1,-1,-1,-1,-1,-1,-1,-1,-1,-1,-1,-1,-1,
R89_50RCA-25-15,277.5,271.7,813,631,0,69.5,116,0,37.74,-1,-1,-1,-1,-1,-1,-1,-1,-1,-1,-1,-1,-1,-1,
R89_100RCA-25-5,324,293.5,791,631,0,23,116,0,25.925,2.49,-1,-1,-1,-1,-1,-1,-1,-1,-1,-1,-1,-1,-1,
R89_100RCA-25-10,300.7,293.5,791,631,0,46.3,116,0,27.88,-1,-1,-1,-1,-1,-1,-1,-1,-1,-1,-1,-1,-1,-1,
R89_100RCA-25-15,277.5,293.5,791,631,0,69.5,116,0,29.75,-1,-1,-1,-1,-1,-1,-1,-1,-1,-1,-1,-1,-1,-1,
R90_FA05,441.75,200,737,937.5,23.25,0,0,3.72,34,3.24,4.7,-1,-1,-1,-1,-1,-1,-1,-1,-1,-1,-1,-1,https://doi.org/10.1016/j.matpr.2022.02.489
R90_FA10,418.5,200,737,937.5,46.5,0,0,3.72,34.85,3.38,4.71,-1,-1,-1,-1,-1,-1,-1,-1,-1,-1,-1,-1,
R90_FA15,395.25,200,737,937.5,69.75,0,0,3.72,35.7,3.5,4.72,-1,-1,-1,-1,-1,-1,-1,-1,-1,-1,-1,-1,
R90_FA20,372,200,737,937.5,93,0,0,3.72,35.955,3.6,4.72,-1,-1,-1,-1,-1,-1,-1,-1,-1,-1,-1,-1,
R90_FA25,348.75,200,737,937.5,116.25,0,0,3.72,36.21,3.63,4.8,-1,-1,-1,-1,-1,-1,-1,-1,-1,-1,-1,-1,
R90_FA30,325.5,200,737,937.5,139.5,0,0,3.72,33.15,3.6,4.72,-1,-1,-1,-1,-1,-1,-1,-1,-1,-1,-1,-1,
R90_FA35,302.25,200,737,937.5,162.75,0,0,3.72,32.3,3.51,4.7,-1,-1,-1,-1,-1,-1,-1,-1,-1,-1,-1,-1,
R90_SF05,441.75,200,737,937.5,0,23.25,0,3.72,35.02,3.53,4.95,-1,-1,-1,-1,-1,-1,-1,-1,-1,-1,-1,-1,
R90_SF10,418.5,200,737,937.5,0,46.5,0,3.72,38.25,3.75,5,-1,-1,-1,-1,-1,-1,-1,-1,-1,-1,-1,-1,
R90_SF15,395.25,200,737,937.5,0,69.75,0,3.72,36.125,3.74,4.7,-1,-1,-1,-1,-1,-1,-1,-1,-1,-1,-1,-1,
R90_SF20,372,200,737,937.5,0,93,0,3.72,35.105,3.52,4.65,-1,-1,-1,-1,-1,-1,-1,-1,-1,-1,-1,-1,
R90_SF25,348.75,200,737,937.5,0,116.25,0,3.72,33.83,3.5,4.5,-1,-1,-1,-1,-1,-1,-1,-1,-1,-1,-1,-1,
R90_FA20SF05,348.75,200,737,937.5,93,23.85,0,3.72,31.875,3.51,4.77,-1,-1,-1,-1,-1,-1,-1,-1,-1,-1,-1,-1,
R90_FA15SF10,348.75,200,737,937.5,69.75,47.7,0,3.72,39.1,3.97,4.9,-1,-1,-1,-1,-1,-1,-1,-1,-1,-1,-1,-1,
R90_FA10SF15,348.75,200,737,937.5,46.5,69.75,0,3.72,38.25,3.7,4.78,-1,-1,-1,-1,-1,-1,-1,-1,-1,-1,-1,-1,
R90_FA05SF20,348.75,200,737,937.5,23.25,93,0,3.72,37.91,3.63,4.78,-1,-1,-1,-1,-1,-1,-1,-1,-1,-1,-1,-1,
R90_FA00SF25,348.75,200,737,937.5,0,116.25,0,3.72,36.125,3.58,4.76,-1,-1,-1,-1,-1,-1,-1,-1,-1,-1,-1,-1,
R91_100-50-1,257,216.8,754,800,256,0,0,4.1,15.572,-1,-1,-1,-1,-1,-1,-1,-1,-1,-1,-1,-1,-1,-1,https://doi.org/10.1080/19648189.2023.2295536
R91_100-50-2,257,216.8,754,800,128,0,128,4.1,29.546,-1,-1,-1,-1,-1,-1,-1,-1,-1,-1,-1,-1,-1,-1,
R91_100-50-3,257,216.8,754,800,102,52,102,4.1,35.309,-1,-1,-1,-1,-1,-1,-1,-1,-1,-1,-1,-1,-1,-1,
R91_100-75-1,129,216.8,754,800,384,0,0,4.1,9.231,-1,-1,-1,-1,-1,-1,-1,-1,-1,-1,-1,-1,-1,-1,
R91_100-75-2,128,216.8,754,800,192,0,192,4.1,23.341,-1,-1,-1,-1,-1,-1,-1,-1,-1,-1,-1,-1,-1,-1,
R91_100-75-3,128,216.8,754,800,154,76,154,4.1,26.2905,-1,-1,-1,-1,-1,-1,-1,-1,-1,-1,-1,-1,-1,-1,
R92_A_50-50-1,260,206.7,849.4,785,260,0,0,5.72,15.334,-1,-1,-1,-1,-1,-1,-1,-1,-1,-1,-1,-1,-1,-1,https://doi.org/10.1080/19648189.2020.1715847
R92_A_50-50-2,260,206.7,849.4,785,130,0,130,5.43,28.4835,-1,-1,-1,-1,-1,-1,-1,-1,-1,-1,-1,-1,-1,-1,
R92_A_50-50-3,260,206.7,849.4,785,104,52,104,6.76,34.2635,-1,-1,-1,-1,-1,-1,-1,-1,-1,-1,-1,-1,-1,-1,
R92_A_50-75-1,130,206.7,849.4,785,390,0,0,5.94,6.0945,-1,-1,-1,-1,-1,-1,-1,-1,-1,-1,-1,-1,-1,-1,
R92_A_50-75-2,130,206.7,849.4,785,195,0,195,4.68,16.711,-1,-1,-1,-1,-1,-1,-1,-1,-1,-1,-1,-1,-1,-1,
R92_A_50-75-3,130,206.7,849.4,785,156,78,156,6.8,30.209,-1,-1,-1,-1,-1,-1,-1,-1,-1,-1,-1,-1,-1,-1,
R92_A_100-50-1,260,214.9,832,785,260,0,0,4.78,17.85,-1,-1,-1,-1,-1,-1,-1,-1,-1,-1,-1,-1,-1,-1,
R92_A_100-50-2,260,214.9,832,785,130,0,130,5.67,32.623,-1,-1,-1,-1,-1,-1,-1,-1,-1,-1,-1,-1,-1,-1,
R92_A_100-50-3,260,214.9,832,785,104,52,104,6.86,42.024,-1,-1,-1,-1,-1,-1,-1,-1,-1,-1,-1,-1,-1,-1,
R92_A_100-75-1,130,214.9,832,785,390,0,0,7.4,11.594,-1,-1,-1,-1,-1,-1,-1,-1,-1,-1,-1,-1,-1,-1,
R92_A_100-75-2,130,214.9,832,785,195,0,195,7.28,26.214,-1,-1,-1,-1,-1,-1,-1,-1,-1,-1,-1,-1,-1,-1,
R92_A_100-75-3,130,214.9,832,785,156,78,156,7.57,36.3375,-1,-1,-1,-1,-1,-1,-1,-1,-1,-1,-1,-1,-1,-1,
R92_B_100-75-1,113.7,214.9,832,785,341.25,0,0,4.01,11.8065,-1,-1,-1,-1,-1,-1,-1,-1,-1,-1,-1,-1,-1,-1,
R92_B_100-75-2,113.7,214.9,832,785,170.63,0,170.6,1.37,15.5975,-1,-1,-1,-1,-1,-1,-1,-1,-1,-1,-1,-1,-1,-1,
R92_B_100-75-3,113.7,214.9,832,785,136.5,68.3,136.5,3.19,22.2955,-1,-1,-1,-1,-1,-1,-1,-1,-1,-1,-1,-1,-1,-1,
R92_C_100-75-1,101,214.9,832,785,303,0,0,3.2,8.1855,-1,-1,-1,-1,-1,-1,-1,-1,-1,-1,-1,-1,-1,-1,
R92_C_100-75-2,101,214.9,832,785,151.5,0,151.5,1.21,10.2595,-1,-1,-1,-1,-1,-1,-1,-1,-1,-1,-1,-1,-1,-1,
R92_C_100-75-3,101,214.9,832,785,121.2,60.6,121.2,3.63,16.031,-1,-1,-1,-1,-1,-1,-1,-1,-1,-1,-1,-1,-1,-1,
R93_SF5,301.15,155.33,1268,634,0,15.85,0,0,27.455,3.42,-1,-1,-1,-1,-1,-1,-1,-1,-1,-1,-1,-1,-1,https://doi.org/10.1007/s11356-021-15734-0
R93_SF10,285.3,152.16,1268,634,0,31.7,0,0,28.475,3.5,-1,-1,-1,-1,-1,-1,-1,-1,-1,-1,-1,-1,-1,
R93_SF15,269.45,148.99,1268,634,0,47.55,0,0,26.35,3.3,-1,-1,-1,-1,-1,-1,-1,-1,-1,-1,-1,-1,-1,
R93_FA5,301.15,158.5,1268,634,15.85,0,0,0,25.33,3.31,-1,-1,-1,-1,-1,-1,-1,-1,-1,-1,-1,-1,-1,
R93_FA10,285.3,155.33,1268,634,31.7,0,0,0,25.84,3.49,-1,-1,-1,-1,-1,-1,-1,-1,-1,-1,-1,-1,-1,
R93_FA15,269.45,152.16,1268,634,47.55,0,0,0,25.5,3.23,-1,-1,-1,-1,-1,-1,-1,-1,-1,-1,-1,-1,-1,
R93_SF2.5FA2.5,301.15,158.5,1268,634,7.93,7.93,0,0,27.2,3.43,-1,-1,-1,-1,-1,-1,-1,-1,-1,-1,-1,-1,-1,
R93_SF5FA5,285.3,152.16,1268,634,15.85,15.85,0,0,27.625,3.6,-1,-1,-1,-1,-1,-1,-1,-1,-1,-1,-1,-1,-1,
R93_SF7.5FA7.5,269.45,148.99,1268,634,23.78,23.78,0,0,28.9,3.75,-1,-1,-1,-1,-1,-1,-1,-1,-1,-1,-1,-1,-1,
R94_FA10,360,180,868,941,40,0,0,0,23.8,2.4,-1,25,3600,2100,-1,-1,-1,-1,-1,-1,-1,-1,-1,https://doi.org/10.1680/jmacr.16.00537
R94_FA20,320,180,865,937,80,0,0,0,22.1,2.25,-1,24,3950,2000,-1,-1,-1,-1,-1,-1,-1,-1,-1,
R94_FA30,280,180,852,933,120,0,0,0,17.85,2,-1,23.4,4300,2470,-1,-1,-1,-1,-1,-1,-1,-1,-1,
R94_SF5,380,180,869,941,0,20,0,0,25.5,2.6,-1,28.8,1970,1150,-1,-1,-1,-1,-1,-1,-1,-1,-1,
R94_SF10,360,180,865,937,0,40,0,0,34,3.17,-1,30,1500,1000,-1,-1,-1,-1,-1,-1,-1,-1,-1,
R94_SF5FA10,340,180,863,935,40,20,0,0,23.8,2.47,-1,28.3,2400,1500,-1,-1,-1,-1,-1,-1,-1,-1,-1,
R94_SF5FA20,280,180,861,932,80,20,0,0,26.435,2.36,-1,27,2700,1400,-1,-1,-1,-1,-1,-1,-1,-1,-1,
R94_SF5FA30,260,180,858,930,120,20,0,0,22.1,2.3,-1,26.4,3350,1600,-1,-1,-1,-1,-1,-1,-1,-1,-1,
R95_HF15,340,156,1799,1346,60,0,0,2.4,39.36,-1,-1,39,-1,-1,-1,-1,-1,-1,-1,-1,-1,-1,-1,https://doi.org/10.1016/j.cemconcomp.2023.105362
R95_HF25,300,156,1779,1300,100,0,0,2.4,36.45,-1,-1,37,-1,-1,-1,-1,-1,-1,-1,-1,-1,-1,-1,
R95_HF35,260,156,1763,1255,140,0,0,2,31.6,-1,-1,36,-1,-1,-1,-1,-1,-1,-1,-1,-1,-1,-1,
R95_HS40,240,156,1816,1386,0,0,160,1.6,39.15,-1,-1,38,-1,-1,-1,-1,-1,-1,-1,-1,-1,-1,-1,
R95_HS50,200,156,1812,1379,0,0,200,2,36,-1,-1,38,-1,-1,-1,-1,-1,-1,-1,-1,-1,-1,-1,
R95_HS60,160,156,1809,1372,0,0,240,2,31.59,-1,-1,38,-1,-1,-1,-1,-1,-1,-1,-1,-1,-1,-1,
R96_MS5,513,183.6,817.56,828.36,0,27,0,5.4,48.7305,-1,-1,-1,-1,-1,-1,-1,-1,-1,-1,-1,-1,-1,-1,https://doi.org/10.1016/j.matpr.2018.10.166
R96_MS10,486,183.6,817.56,828.36,0,54,0,4.86,55.913,4.78,-1,-1,-1,-1,-1,-1,-1,-1,-1,-1,-1,-1,-1,
R96_MS15,459,183.6,817.56,828.36,0,81,0,4.32,44.574,-1,-1,-1,-1,-1,-1,-1,-1,-1,-1,-1,-1,-1,-1,
R97_1_FA15,324,162,1027,750,81,0,0,0,44.6,3.5,-1,26.3,-1,-1,-1,-1,-1,-1,-1,-1,-1,-1,-1,https://doi.org/10.1007/s40069-016-0162-7
R97_1_FA25,291,155,1044,762,97,0,0,0,41.2,3.2,-1,25.5,-1,-1,-1,-1,-1,-1,-1,-1,-1,-1,-1,
R97_1_SF5,368,155,1057,772,0,19,0,0,63.9,4.3,-1,30.2,-1,-1,-1,-1,-1,-1,-1,-1,-1,-1,-1,
R97_1_BS25+FA25,194,155,1041,760,97,0,97,0,42.9,3.8,-1,26.8,-1,-1,-1,-1,-1,-1,-1,-1,-1,-1,-1,
R97_1_BS30+FA30,155,155,1037,757,116,0,116,0,36.3,3.3,-1,22.9,-1,-1,-1,-1,-1,-1,-1,-1,-1,-1,-1,
R97_1_BS50,194,155,1054,769,0,0,194,0,48.9,4.1,-1,24.2,-1,-1,-1,-1,-1,-1,-1,-1,-1,-1,-1,
R97_1_BS65+SF5,116,155,1048,765,0,19,252,0,40.4,3.7,-1,21.7,-1,-1,-1,-1,-1,-1,-1,-1,-1,-1,-1,
R97_2_FA25,342,155,1078,667,114,0,0,0,50.4,4,-1,27.1,-1,-1,-1,-1,-1,-1,-1,-1,-1,-1,-1,
R97_2_SF5,433,155,1094,677,0,23,0,0,72.8,4.4,-1,33.4,-1,-1,-1,-1,-1,-1,-1,-1,-1,-1,-1,
R97_2_BS25+FA25,228,155,1073,664,114,0,114,0,53.5,4.1,-1,31,-1,-1,-1,-1,-1,-1,-1,-1,-1,-1,-1,
R97_2_BS30+FA30,182,155,1069,661,137,0,137,0,45.8,4,-1,24.1,-1,-1,-1,-1,-1,-1,-1,-1,-1,-1,-1,
R97_2_BS50,228,155,1090,674,0,0,228,0,53.4,4.7,-1,25.8,-1,-1,-1,-1,-1,-1,-1,-1,-1,-1,-1,
R97_2_BS65+SF5,137,155,1083,670,0,13,296,0,55.7,4.2,-1,21.7,-1,-1,-1,-1,-1,-1,-1,-1,-1,-1,-1,
R97_3_FA25+SF5,388,155,1016,628,138,28,0,0,73.2,5.3,-1,30.2,-1,-1,-1,-1,-1,-1,-1,-1,-1,-1,-1,
R97_3_SF5,526,155,1041,644,0,28,0,0,83.6,5.1,-1,35.9,-1,-1,-1,-1,-1,-1,-1,-1,-1,-1,-1,
R97_3_BS25+FA20+SF5,277,155,1016,628,111,28,138,0,73.7,4.8,-1,34.6,-1,-1,-1,-1,-1,-1,-1,-1,-1,-1,-1,
R97_3_BS30+FA25+SF5,221,155,1009,624,138,28,166,0,57.4,5.3,-1,24.6,-1,-1,-1,-1,-1,-1,-1,-1,-1,-1,-1,
R97_3_BS45+SF5,277,155,1031,638,0,28,249,0,76.5,4.9,-1,30.8,-1,-1,-1,-1,-1,-1,-1,-1,-1,-1,-1,
R97_3_BS65+SF5,137,155,1083,670,0,28,296,0,72.5,4.9,-1,30.7,-1,-1,-1,-1,-1,-1,-1,-1,-1,-1,-1,
R98_mix1,285,171,1130.94,679.32,76,19,0,0,42.5,2.84,4.2,-1,-1,-1,-1,-1,-1,-1,-1,-1,-1,-1,-1,https://doi.org/10.1016/j.matpr.2020.12.127
R98_mix2,247,171,1130.94,679.32,114,19,0,0,40.8,2.78,4.18,-1,-1,-1,-1,-1,-1,-1,-1,-1,-1,-1,-1,
R98_mix3,19,171,1130.94,679.32,152,19,0,0,37.4,2.75,4.17,-1,-1,-1,-1,-1,-1,-1,-1,-1,-1,-1,-1,
R98_mix4,275.5,171,1130.94,679.32,76,28.5,0,0,49.3,3.15,4.8,-1,-1,-1,-1,-1,-1,-1,-1,-1,-1,-1,-1,
R98_mix5,237.5,171,1130.94,679.32,114,28.5,0,0,52.7,3.24,4.95,-1,-1,-1,-1,-1,-1,-1,-1,-1,-1,-1,-1,
R98_mix6,199.5,171,1130.94,679.32,152,28.5,0,0,48.45,3.2,4.8,-1,-1,-1,-1,-1,-1,-1,-1,-1,-1,-1,-1,
R98_mix7,266,171,1130.94,679.32,76,38,0,0,45.05,3.15,4.5,-1,-1,-1,-1,-1,-1,-1,-1,-1,-1,-1,-1,
R98_mix8,228,171,1130.94,679.32,114,38,0,0,43.35,3.1,4.4,-1,-1,-1,-1,-1,-1,-1,-1,-1,-1,-1,-1,
R98_mix9,190,171,1130.94,679.32,152,38,0,0,42.925,3.02,4.2,-1,-1,-1,-1,-1,-1,-1,-1,-1,-1,-1,-1,
R99_10FA,322,200.48,1228,611,36,0,0,0,35.275,-1,-1,-1,-1,-1,-1,-1,-1,-1,-1,-1,-1,-1,-1,https://doi.org/10.1016/j.fuel.2009.10.003
R99_10FA5SF,320,209.44,1218,607,36,18,0,0,39.27,-1,-1,-1,-1,-1,-1,-1,-1,-1,-1,-1,-1,-1,-1,
R99_20FA,284,198.8,1219,607,71,0,0,0,31.875,-1,-1,-1,-1,-1,-1,-1,-1,-1,-1,-1,-1,-1,-1,
R99_20FA10SF,280,215.6,1200,598,70,35,0,0,36.55,-1,-1,-1,-1,-1,-1,-1,-1,-1,-1,-1,-1,-1,-1,
R99_30FA,247,197.68,1212,604,106,0,0,0,28.475,-1,-1,-1,-1,-1,-1,-1,-1,-1,-1,-1,-1,-1,-1,
R99_30FA10SF,243,213.92,1192,594,104,35,0,0,31.025,-1,-1,-1,-1,-1,-1,-1,-1,-1,-1,-1,-1,-1,-1,
R100_NC-S5,372,160,818,993,0,28,0,1.4136,38,4.2,-1,-1,-1,-1,-1,-1,-1,-1,-1,-1,-1,-1,-1,https://doi.org/10.1016/j.tca.2010.12.007
R101_SCC2,350,190,876,830,150,0,0,9.1,25.925,2,-1,16,1250,-1,-1,-1,-1,-1,-1,-1,-1,-1,-1,https://doi.org/10.1016/j.conbuildmat.2012.02.026
R101_SCC3,300,200,860,845,200,0,0,9,22.1,1.7,-1,13,1240,-1,-1,-1,-1,-1,-1,-1,-1,-1,-1,
R101_SCC4,250,210,856,856,250,0,0,8.6,18.7,1.3,-1,8.5,1200,-1,-1,-1,-1,-1,-1,-1,-1,-1,-1,
R102_SF2.5,409.5,159.6,869,869,0,10.5,0,2.016,61.71,-1,-1,-1,3200,2300,1980,-1,-1,-1,-1,-1,-1,-1,-1,https://doi.org/10.1016/j.conbuildmat.2013.06.037
R102_SF5,399,159.6,868,868,0,21,0,2.142,66.3,-1,-1,-1,2200,1000,800,-1,-1,-1,-1,-1,-1,-1,-1,
R102_SF7.5,388.5,159.6,865,865,0,31.5,0,2.268,66.47,-1,-1,-1,1500,730,728,-1,-1,-1,-1,-1,-1,-1,-1,
R102_SF10,378,159.6,869,869,0,42,0,2.352,68,-1,-1,-1,1250,720,450,-1,-1,-1,-1,-1,-1,-1,-1,
R102_FA15,357,159.6,865,865,63,0,0,1.638,52.36,-1,-1,-1,4230,2350,1400,-1,-1,-1,-1,-1,-1,-1,-1,
R102_FA30,294,159.6,855,855,126,0,0,1.26,44.2,-1,-1,-1,4400,1400,1000,-1,-1,-1,-1,-1,-1,-1,-1,
R102_FA15-SF2.5,346.5,159.6,864,864,63,10.5,0,1.68,53.125,-1,-1,-1,3880,1230,1000,-1,-1,-1,-1,-1,-1,-1,-1,
R102_FA15-SF5,336,159.6,861,861,63,21,0,1.764,60.775,-1,-1,-1,2480,800,795,-1,-1,-1,-1,-1,-1,-1,-1,
R102_FA15-SF7.5,325.5,159.6,860,860,63,31.5,0,1.89,60.35,-1,-1,-1,1700,560,560,-1,-1,-1,-1,-1,-1,-1,-1,
R102_FA30-SF2.5,283.5,159.6,853,853,126,10.5,0,1.344,49.3,-1,-1,-1,3700,1100,780,-1,-1,-1,-1,-1,-1,-1,-1,
R102_FA30-SF5,273,159.6,851,851,126,21,0,1.386,50.745,-1,-1,-1,3650,1000,650,-1,-1,-1,-1,-1,-1,-1,-1,
R102_FA30-SF7.5,262.5,159.6,849,849,126,31.5,0,1.428,47.175,-1,-1,-1,3700,1010,650,-1,-1,-1,-1,-1,-1,-1,-1,
R103_mix A,244,142.5,1317,701,131,0,0,1.5,41.225,6.2,4.6,-1,-1,-1,-1,-1,-1,-1,-1,-1,-1,-1,-1,https://doi.org/10.1016/j.matpr.2023.07.345
R103_mix B,244,142.5,1325,705,75,0,56,1.5,43.86,6.3,4.9,-1,-1,-1,-1,-1,-1,-1,-1,-1,-1,-1,-1,
R103_mix C,206,142.5,1308,697,169,0,0,1.5,51.935,6.5,5.3,-1,-1,-1,-1,-1,-1,-1,-1,-1,-1,-1,-1,
R103_mix D,206,142.5,1317,700,113,0,56,1.5,53.04,6.9,5.5,-1,-1,-1,-1,-1,-1,-1,-1,-1,-1,-1,-1,
R104_C25/30SL,340,188,800,825,0,0,135,6.1275,36.55,-1,-1,-1,-1,-1,-1,-1,-1,-1,-1,-1,-1,-1,-1,https://doi.org/10.1617/s11527-008-9459-6
R104_C30/37SL,375,189,800,862,0,0,100,8.265,46.66,-1,-1,-1,-1,-1,-1,-1,-1,-1,-1,-1,-1,-1,-1,
R105_CC50/60,430,195,795,971,0,20,0,4.68,59.5,-1,-1,-1,-1,-1,-1,-1,-1,-1,-1,-1,-1,-1,-1,https://doi.org/10.1061/(ASCE)0899-1561(2007)19:8(648)
R105_SCC50/60,430,205,651,1047,0,20,0,7.065,63.75,-1,-1,-1,-1,-1,-1,-1,-1,-1,-1,-1,-1,-1,-1,
R106_CSF10,323.1,158,1110.39,796,0,35.9,0,0,23.375,3.1,3.7,26.5,-1,-1,-1,-1,-1,-1,-1,-1,-1,-1,-1,https://doi.org/10.1016/j.clet.2021.100179
R106_CSF15,305.15,158,1110.39,796,0,53.85,0,0,27.625,3.4,4,28.9,-1,-1,-1,-1,-1,-1,-1,-1,-1,-1,-1,
R106_CSF20,287.2,158,1110.39,796,0,71.8,0,0,25.33,3.2,3.8,27,-1,-1,-1,-1,-1,-1,-1,-1,-1,-1,-1,
R107_FA10,675,225,570,688,75,0,0,8.25,45.475,4,-1,-1,2662,1449,-1,-1,-1,-1,-1,-1,-1,-1,-1,https://doi.org/10.1016/j.conbuildmat.2018.06.097
R107_FA20,600,225,570,688,150,0,0,8.25,45.05,3.9,-1,-1,1450,972,-1,-1,-1,-1,-1,-1,-1,-1,-1,
R107_SF05,712.5,225,570,688,0,37.5,0,11.25,48.45,4.3,-1,-1,1064,739,-1,-1,-1,-1,-1,-1,-1,-1,-1,
R107_SF10,675,225,570,688,0,75,0,11.25,50.15,4.5,-1,-1,842,507,-1,-1,-1,-1,-1,-1,-1,-1,-1,
R107_FA15SF05,600,225,570,688,112.5,37.5,0,9.75,49.64,4.4,-1,-1,926,634,-1,-1,-1,-1,-1,-1,-1,-1,-1,
R107_FA25SF05,525,225,570,688,187.5,37.5,0,9.75,48.195,4.3,-1,-1,855,570,-1,-1,-1,-1,-1,-1,-1,-1,-1,
R108_5/5_1,406,189,784.4,987.1,0,22,22,1.57,40.2,3.74,4.88,34.78,450,-1,-1,-1,-1,-1,-1,-1,-1,-1,-1,https://doi.org/10.1016/j.conbuildmat.2020.120953
R108_5/5_2,406,189,655.7,987.1,0,22,22,1.57,32.5,3.03,3.75,30.13,790,-1,-1,-1,-1,-1,-1,-1,-1,-1,-1,https://doi.org/10.1016/j.conbuildmat.2020.121483
R108_10/10_1,360,189,780.2,982.4,0,45,45,1.8,42.3,4.01,5.09,37.4,160,-1,-1,-1,-1,-1,-1,-1,-1,-1,-1,
R108_10/10_2,360,189,652.7,982.4,0,45,45,1.8,34.8,3.27,3.91,32.28,500,-1,-1,-1,-1,-1,-1,-1,-1,-1,-1,
R108_10/20_1,315,189,779.2,981.2,0,45,90,1.8,44.4,4.19,5.48,38.27,100,-1,-1,-1,-1,-1,-1,-1,-1,-1,-1,
R108_10/20_2,315,189,651.7,981.2,0,45,90,1.8,36,3.75,4.25,33.2,397,-1,-1,-1,-1,-1,-1,-1,-1,-1,-1,
R108_10/30_1,270,189,778,979.4,0,45,135,1.8,40,3.63,5,25.36,99,-1,-1,-1,-1,-1,-1,-1,-1,-1,-1,
R108_10/30_2,270,189,650.7,979.4,0,45,135,1.8,33.4,2.98,3.8,30.84,300,-1,-1,-1,-1,-1,-1,-1,-1,-1,-1,
R108_10/40_1,225,189,776.8,977.9,0,45,180,2.02,35,3.24,4.53,32.16,99,-1,-1,-1,-1,-1,-1,-1,-1,-1,-1,
R108_10/40_2,225,189,649.7,977.9,0,45,180,2.02,30,2.7,3.6,28.75,220,-1,-1,-1,-1,-1,-1,-1,-1,-1,-1,
R108_10/50_1,180,189,775.6,976.3,0,45,225,2.02,30.8,2.74,4.1,29.71,98,-1,-1,-1,-1,-1,-1,-1,-1,-1,-1,
R108_10/50_2,180,189,648.6,976.3,0,45,225,2.02,27,2.25,3.25,26.63,220,-1,-1,-1,-1,-1,-1,-1,-1,-1,-1,
R108_10/60_1,135,189,773.2,973.3,0,45,270,2.02,26.4,2.4,3.88,28.73,101,-1,-1,-1,-1,-1,-1,-1,-1,-1,-1,
R108_10/60_2,135,189,646.6,973.3,0,45,270,2.02,23.5,2,3.11,25.8,230,-1,-1,-1,-1,-1,-1,-1,-1,-1,-1,
R109_2,524.7,186.56,1235,523,0,0,58.3,4.4,60.35,-1,-1,-1,-1,-1,-1,-1,-1,-1,-1,-1,-1,-1,-1,https://www.icevirtuallibrary.com/doi/10.1680/stco.2010.11.4.191
R109_3,466.4,186.56,1235,523,0,0,116.6,4.5,62.9,-1,-1,-1,-1,-1,-1,-1,-1,-1,-1,-1,-1,-1,-1,
