Repository: Amaan9136/regression-pipeline

File: cleaning/SCM-concrete-global.csv (part 4 of 4)
Mix ID, Cement(kg/m3), Water(kg/m3),Coarse aggregate(kg/m3),Fine aggregate(kg/m3), FA (kg/m3),SF (kg/m3),GGBFS (kg/m3),SP (kg/m3),Cylinder compressive strength (MPa),Splitting tensile strength (MPa),Flexural strength (MPa),Elastic modulus (GPa),Chloride permeability (Coulomb) 28d,Chloride permeability (Coulomb) 90d,Chloride permeability (Coulomb) 180d,Drying shrinkage (με) 7d,Drying shrinkage (με) 28d,Drying shrinkage (με) 90d,Drying shrinkage (με)120d,Creep (με) 28d,Creep (με) 90d,Creep (με) 150d,Abrasion (mm) 28 d,Reference
R109_4,408.1,186.56,1235,523,0,0,174.9,4.35,59.075,-1,-1,-1,-1,-1,-1,-1,-1,-1,-1,-1,-1,-1,-1,
R109_5,524.7,186.56,1235,523,58.3,0,0,4.1,59.075,-1,-1,-1,-1,-1,-1,-1,-1,-1,-1,-1,-1,-1,-1,
R109_6,466.4,186.56,1235,523,58.3,0,58.3,4.25,65.025,-1,-1,-1,-1,-1,-1,-1,-1,-1,-1,-1,-1,-1,-1,
R109_7,408.1,186.56,1235,523,58.3,0,116.6,4.3,56.95,-1,-1,-1,-1,-1,-1,-1,-1,-1,-1,-1,-1,-1,-1,
R109_8,466.4,186.56,1235,523,116.6,0,0,4,61.2,-1,-1,-1,-1,-1,-1,-1,-1,-1,-1,-1,-1,-1,-1,
R109_9,466.4,205.216,1235,523,116.6,0,58.3,4.05,57.8,-1,-1,-1,-1,-1,-1,-1,-1,-1,-1,-1,-1,-1,-1,
R109_10,530.7,225.792,1235,523,174.9,0,0,4.1,58.82,-1,-1,-1,-1,-1,-1,-1,-1,-1,-1,-1,-1,-1,-1,
R109_11,583,191.232,1235,523,0,14.6,0,4.3,64.6,-1,-1,-1,-1,-1,-1,-1,-1,-1,-1,-1,-1,-1,-1,
R109_12,524.7,191.232,1235,523,0,14.6,58.3,4.45,62.475,-1,-1,-1,-1,-1,-1,-1,-1,-1,-1,-1,-1,-1,-1,
R109_13,466.4,191.232,1235,523,0,14.6,116.6,4.65,63.75,-1,-1,-1,-1,-1,-1,-1,-1,-1,-1,-1,-1,-1,-1,
R109_14,408.1,191.232,1235,523,0,14.6,174.9,4.5,62.475,-1,-1,-1,-1,-1,-1,-1,-1,-1,-1,-1,-1,-1,-1,
R109_15,524.7,191.232,1235,523,58.3,14.6,0,4.25,62.05,-1,-1,-1,-1,-1,-1,-1,-1,-1,-1,-1,-1,-1,-1,
R109_16,466.4,191.232,1235,523,58.3,14.6,58.3,4.28,66.3,-1,-1,-1,-1,-1,-1,-1,-1,-1,-1,-1,-1,-1,-1,
R109_17,408.1,191.232,1235,523,58.3,14.6,116.6,4.47,57.12,-1,-1,-1,-1,-1,-1,-1,-1,-1,-1,-1,-1,-1,-1,
R109_18,466.4,191.232,1235,523,116.6,14.6,0,4.19,61.625,-1,-1,-1,-1,-1,-1,-1,-1,-1,-1,-1,-1,-1,-1,
R109_19,466.4,209.888,1235,523,116.6,14.6,58.3,4.13,57.715,-1,-1,-1,-1,-1,-1,-1,-1,-1,-1,-1,-1,-1,-1,
R109_20,530.7,230.464,1235,523,174.9,14.6,0,4.3,60.35,-1,-1,-1,-1,-1,-1,-1,-1,-1,-1,-1,-1,-1,-1,
R109_21,583,195.904,1235,523,0,29.2,0,4.4,65.45,-1,-1,-1,-1,-1,-1,-1,-1,-1,-1,-1,-1,-1,-1,
R109_22,524.7,195.904,1235,523,0,29.2,58.3,4.55,62.9,-1,-1,-1,-1,-1,-1,-1,-1,-1,-1,-1,-1,-1,-1,
R109_23,466.4,195.904,1235,523,0,29.2,116.6,4.7,65.45,-1,-1,-1,-1,-1,-1,-1,-1,-1,-1,-1,-1,-1,-1,
R109_24,408.1,195.904,1235,523,0,29.2,174.9,4.65,62.9,-1,-1,-1,-1,-1,-1,-1,-1,-1,-1,-1,-1,-1,-1,
R109_25,524.7,195.904,1235,523,58.3,29.2,0,4.5,62.475,-1,-1,-1,-1,-1,-1,-1,-1,-1,-1,-1,-1,-1,-1,
R109_26,466.4,195.904,1235,523,58.3,29.2,58.3,4.35,67.83,-1,-1,-1,-1,-1,-1,-1,-1,-1,-1,-1,-1,-1,-1,
R109_27,408.1,195.904,1235,523,58.3,29.2,116.6,4.6,57.8,-1,-1,-1,-1,-1,-1,-1,-1,-1,-1,-1,-1,-1,-1,
R109_28,466.4,195.904,1235,523,116.6,29.2,0,4.2,64.6,-1,-1,-1,-1,-1,-1,-1,-1,-1,-1,-1,-1,-1,-1,
R109_29,466.4,214.56,1235,523,116.6,29.2,58.3,4.27,58.65,-1,-1,-1,-1,-1,-1,-1,-1,-1,-1,-1,-1,-1,-1,
R109_30,530.7,235.136,1235,523,174.9,29.2,0,4.4,61.455,-1,-1,-1,-1,-1,-1,-1,-1,-1,-1,-1,-1,-1,-1,
R109_31,583,200.544,1235,523,0,43.7,0,5.3,66.3,-1,-1,-1,-1,-1,-1,-1,-1,-1,-1,-1,-1,-1,-1,
R109_32,524.7,200.544,1235,523,0,43.7,58.3,5.44,64.005,-1,-1,-1,-1,-1,-1,-1,-1,-1,-1,-1,-1,-1,-1,
R109_33,466.4,200.544,1235,523,0,43.7,116.6,5.6,67.15,-1,-1,-1,-1,-1,-1,-1,-1,-1,-1,-1,-1,-1,-1,
R109_34,408.1,200.544,1235,523,0,43.7,174.9,5.58,64.6,-1,-1,-1,-1,-1,-1,-1,-1,-1,-1,-1,-1,-1,-1,
R109_35,524.7,200.544,1235,523,58.3,43.7,0,5.2,63.75,-1,-1,-1,-1,-1,-1,-1,-1,-1,-1,-1,-1,-1,-1,
R109_36,466.4,200.544,1235,523,58.3,43.7,58.3,4.97,70.55,-1,-1,-1,-1,-1,-1,-1,-1,-1,-1,-1,-1,-1,-1,
R109_37,408.1,200.544,1235,523,58.3,43.7,116.6,5.05,58.48,-1,-1,-1,-1,-1,-1,-1,-1,-1,-1,-1,-1,-1,-1,
R109_38,466.4,200.544,1235,523,116.6,43.7,0,5.15,65.875,-1,-1,-1,-1,-1,-1,-1,-1,-1,-1,-1,-1,-1,-1,
R109_39,466.4,219.2,1235,523,116.6,43.7,58.3,5.26,58.99,-1,-1,-1,-1,-1,-1,-1,-1,-1,-1,-1,-1,-1,-1,
R109_40,530.7,239.776,1235,523,174.9,43.7,0,4.7,62.475,-1,-1,-1,-1,-1,-1,-1,-1,-1,-1,-1,-1,-1,-1,
R109_41,583,205.216,1235,523,0,58.3,0,5.62,67.15,-1,-1,-1,-1,-1,-1,-1,-1,-1,-1,-1,-1,-1,-1,
R109_42,524.7,205.216,1235,523,0,58.3,58.3,5.74,64.6,-1,-1,-1,-1,-1,-1,-1,-1,-1,-1,-1,-1,-1,-1,
R109_43,466.4,205.216,1235,523,0,58.3,116.6,5.7,67.745,-1,-1,-1,-1,-1,-1,-1,-1,-1,-1,-1,-1,-1,-1,
R109_44,408.1,205.216,1235,523,0,58.3,174.9,5.67,64.43,-1,-1,-1,-1,-1,-1,-1,-1,-1,-1,-1,-1,-1,-1,
R109_45,524.7,205.216,1235,523,58.3,58.3,0,5.43,65.45,-1,-1,-1,-1,-1,-1,-1,-1,-1,-1,-1,-1,-1,-1,
R109_46,466.4,205.216,1235,523,58.3,58.3,58.3,5.14,71.825,-1,-1,-1,-1,-1,-1,-1,-1,-1,-1,-1,-1,-1,-1,
R109_47,408.1,205.216,1235,523,58.3,58.3,116.6,5.26,58.65,-1,-1,-1,-1,-1,-1,-1,-1,-1,-1,-1,-1,-1,-1,
R109_48,466.4,205.216,1235,523,116.6,58.3,0,5.4,66.3,-1,-1,-1,-1,-1,-1,-1,-1,-1,-1,-1,-1,-1,-1,
R109_49,466.4,223.872,1235,523,116.6,58.3,58.3,5.6,60.605,-1,-1,-1,-1,-1,-1,-1,-1,-1,-1,-1,-1,-1,-1,
R109_50,530.7,244.448,1235,523,174.9,58.3,0,5.36,64.43,-1,-1,-1,-1,-1,-1,-1,-1,-1,-1,-1,-1,-1,-1,
R109_51,583,209.888,1235,523,0,72.9,0,5.74,63.58,-1,-1,-1,-1,-1,-1,-1,-1,-1,-1,-1,-1,-1,-1,
R109_52,524.7,209.888,1235,523,0,72.9,58.3,5.89,62.475,-1,-1,-1,-1,-1,-1,-1,-1,-1,-1,-1,-1,-1,-1,
R109_53,466.4,209.888,1235,523,0,72.9,116.6,5.76,65.45,-1,-1,-1,-1,-1,-1,-1,-1,-1,-1,-1,-1,-1,-1,
R109_54,408.1,209.888,1235,523,0,72.9,174.9,5.68,59.5,-1,-1,-1,-1,-1,-1,-1,-1,-1,-1,-1,-1,-1,-1,
R109_55,524.7,209.888,1235,523,58.3,72.9,0,5.58,61.2,-1,-1,-1,-1,-1,-1,-1,-1,-1,-1,-1,-1,-1,-1,
R109_56,466.4,209.888,1235,523,58.3,72.9,58.3,5.39,69.275,-1,-1,-1,-1,-1,-1,-1,-1,-1,-1,-1,-1,-1,-1,
R109_57,408.1,209.888,1235,523,58.3,72.9,116.6,5.3,56.95,-1,-1,-1,-1,-1,-1,-1,-1,-1,-1,-1,-1,-1,-1,
R109_58,466.4,209.888,1235,523,116.6,72.9,0,5.42,62.9,-1,-1,-1,-1,-1,-1,-1,-1,-1,-1,-1,-1,-1,-1,
R109_59,466.4,228.544,1235,523,116.6,72.9,58.3,5.72,57.8,-1,-1,-1,-1,-1,-1,-1,-1,-1,-1,-1,-1,-1,-1,
R109_60,530.7,249.12,1235,523,174.9,72.9,0,5.21,59.5,-1,-1,-1,-1,-1,-1,-1,-1,-1,-1,-1,-1,-1,-1,
R110_OSP,598,350.1,934,915,0,0,180,0,36,3.25,4.5,-1,-1,-1,-1,-1,-1,-1,-1,-1,-1,-1,-1,https://doi.org/10.1155/2022/1047648
R111_20FA,440,176,917,714,110,0,0,7.43,59.33,-1,-1,-1,-1,-1,-1,-1,-1,-1,-1,-1,-1,-1,-1,https://doi.org/10.1617/s11527-007-9242-0
R111_40FA,330,176,899,700,220,0,0,7.43,51.765,-1,-1,-1,-1,-1,-1,-1,-1,-1,-1,-1,-1,-1,-1,
R111_60FA,220,176,881,686,330,0,0,6.67,40.375,-1,-1,-1,-1,-1,-1,-1,-1,-1,-1,-1,-1,-1,-1,
R111_20GGBFS,440,176,931,725,0,0,110,10.43,63.835,-1,-1,-1,-1,-1,-1,-1,-1,-1,-1,-1,-1,-1,-1,
R111_40GGBFS,330,176,928,722,0,0,220,10,68.085,-1,-1,-1,-1,-1,-1,-1,-1,-1,-1,-1,-1,-1,-1,
R111_60GGBFS,220,176,924,720,0,0,330,8.89,66.385,-1,-1,-1,-1,-1,-1,-1,-1,-1,-1,-1,-1,-1,-1,
R111_5SF,522.5,176,930,724,0,27.5,0,9.56,68.255,-1,-1,-1,-1,-1,-1,-1,-1,-1,-1,-1,-1,-1,-1,
R111_10SF,495,176,925,720,0,55,0,10.67,72.76,-1,-1,-1,-1,-1,-1,-1,-1,-1,-1,-1,-1,-1,-1,
R111_15SF,467.5,176,920,716,0,82.5,0,12,71.74,-1,-1,-1,-1,-1,-1,-1,-1,-1,-1,-1,-1,-1,-1,
R111_15FA5SF,440,176,916,713,82.5,27.5,0,8.22,67.32,-1,-1,-1,-1,-1,-1,-1,-1,-1,-1,-1,-1,-1,-1,
R111_30FA10SF,330,176,898,699,165,55,0,9.11,57.12,-1,-1,-1,-1,-1,-1,-1,-1,-1,-1,-1,-1,-1,-1,
R111_45FA15SF,220,176,880,685,247.5,82.5,0,8.89,50.915,-1,-1,-1,-1,-1,-1,-1,-1,-1,-1,-1,-1,-1,-1,
R111_15GGBFS5SF,440,176,927,721,0,27.5,82.5,9.78,67.66,-1,-1,-1,-1,-1,-1,-1,-1,-1,-1,-1,-1,-1,-1,
R111_30GGBFS10SF,330,176,920,716,0,55,165,10.78,74.375,-1,-1,-1,-1,-1,-1,-1,-1,-1,-1,-1,-1,-1,-1,
R111_45GGBFS15SF,220,176,912,710,0,82.5,247.5,10.22,71.825,-1,-1,-1,-1,-1,-1,-1,-1,-1,-1,-1,-1,-1,-1,
R111_10FA10GGBFS,440,176,924,720,55,0,55,8,65.365,-1,-1,-1,-1,-1,-1,-1,-1,-1,-1,-1,-1,-1,-1,
R111_20FA20GGBFS,330,176,913,711,110,0,110,7.5,52.87,-1,-1,-1,-1,-1,-1,-1,-1,-1,-1,-1,-1,-1,-1,
R111_30FA30GGBFS,220,176,903,703,165,0,165,4.44,58.905,-1,-1,-1,-1,-1,-1,-1,-1,-1,-1,-1,-1,-1,-1,
R111_7.5FA7.5GGBFS5SF,440,176,922,717,41.3,27.5,41.3,6.4,66.81,-1,-1,-1,-1,-1,-1,-1,-1,-1,-1,-1,-1,-1,-1,
R111_15FA15GGBFS10SF,330,176,909,707,82.5,55,82.5,6.48,61.795,-1,-1,-1,-1,-1,-1,-1,-1,-1,-1,-1,-1,-1,-1,
R111_22.5FA22.5GGBFS15SF,220,176,896,697,123.8,82.5,123.8,8,54.655,-1,-1,-1,-1,-1,-1,-1,-1,-1,-1,-1,-1,-1,-1,
R112_SA25VA25-A,125,172,1100,880,62.5,0,62.5,5,40.1,-1,-1,-1,-1,-1,-1,-1,-1,-1,-1,-1,-1,-1,-1,https://doi.org/10.3390/ma15248914
R112_SB25VA25-A,125,172,1100,880,62.5,0,62.5,5,36,-1,-1,-1,-1,-1,-1,-1,-1,-1,-1,-1,-1,-1,-1,
R112_SA40VA25-A,87.5,172,1100,880,62.5,0,100,5,31.8,-1,-1,-1,-1,-1,-1,-1,-1,-1,-1,-1,-1,-1,-1,
R112_SB40VA25-A,87.5,172,1100,880,62.5,0,100,5,34,-1,-1,-1,-1,-1,-1,-1,-1,-1,-1,-1,-1,-1,-1,
R112_SA25VA25-B,175,172,1100,880,87.5,0,87.5,5,52,-1,-1,-1,-1,-1,-1,-1,-1,-1,-1,-1,-1,-1,-1,
R112_SB25VA25-B,175,172,1100,880,87.5,0,87.5,5,52.5,-1,-1,-1,-1,-1,-1,-1,-1,-1,-1,-1,-1,-1,-1,
R112_SA40VA25-B,122.5,172,1100,880,87.5,0,140,5,44.1,-1,-1,-1,-1,-1,-1,-1,-1,-1,-1,-1,-1,-1,-1,
R112_SB40VA25-B,122.5,172,1100,880,87.5,0,140,5,54,-1,-1,-1,-1,-1,-1,-1,-1,-1,-1,-1,-1,-1,-1,
R113_M2,373,170,1035,697,0,0,42,2.9,48.1,-1,-1,34.1,-1,-1,-1,-1,-1,-1,-1,-1,-1,-1,-1,https://doi.org/10.1016/j.conbuildmat.2012.04.103
R113_M3,290,170,1035,697,0,0,125,2.9,47.1,-1,-1,33.3,-1,-1,-1,-1,-1,-1,-1,-1,-1,-1,-1,
R113_M4,208,170,1035,697,0,0,207,2.9,46.4,-1,-1,32,-1,-1,-1,-1,-1,-1,-1,-1,-1,-1,-1,
R114_M2,180,102.6,879,1310,0,0,90,0,70,-1,-1,-1,-1,-1,-1,-1,-1,-1,-1,-1,-1,-1,-1,https://doi.org/10.1016/j.cemconcomp.2007.09.003
R114_M5,270,111.6,833,1249,0,0,90,0,65,-1,-1,-1,-1,-1,-1,-1,-1,-1,-1,-1,-1,-1,-1,
R114_M6,270,136.8,843,1257,0,0,90,0,79.8,-1,-1,-1,-1,-1,-1,-1,-1,-1,-1,-1,-1,-1,-1,
R114_M7,180,111.6,831,1246,0,0,180,0,64.8,-1,-1,-1,-1,-1,-1,-1,-1,-1,-1,-1,-1,-1,-1,
R114_M8,180,136.8,843,1257,0,0,180,0,79.5,-1,-1,-1,-1,-1,-1,-1,-1,-1,-1,-1,-1,-1,-1,
R114_M9,360,171,808,1204,0,0,90,0,83,-1,-1,-1,-1,-1,-1,-1,-1,-1,-1,-1,-1,-1,-1,
R114_M10,270,139.5,771,1156,0,0,180,0,71,-1,-1,-1,-1,-1,-1,-1,-1,-1,-1,-1,-1,-1,-1,
R114_M11,270,171,808,1204,0,0,180,0,70,-1,-1,-1,-1,-1,-1,-1,-1,-1,-1,-1,-1,-1,-1,
R114_M12,180,139.5,768,1152,0,0,270,0,65,-1,-1,-1,-1,-1,-1,-1,-1,-1,-1,-1,-1,-1,-1,
R114_M13,180,171,808,1204,0,0,270,0,71,-1,-1,-1,-1,-1,-1,-1,-1,-1,-1,-1,-1,-1,-1,
R115_C175GGBS37.5,175,215,1135,748,0,0,37.5,0,15.385,-1,-1,-1,-1,-1,-1,-1,-1,-1,-1,-1,-1,-1,-1,https://doi.org/10.1016/j.cemconcomp.2007.01.001
R115_C175GGBS75.0,175,218,1109,731,0,0,75,0,19.975,-1,-1,-1,-1,-1,-1,-1,-1,-1,-1,-1,-1,-1,-1,
R115_C175GGBS125.0,175,223,1073,707,0,0,125,0,22.95,-1,-1,-1,-1,-1,-1,-1,-1,-1,-1,-1,-1,-1,-1,
R115_C175GGBS175.0,175,230,1033,681,0,0,175,0,23.63,-1,-1,-1,-1,-1,-1,-1,-1,-1,-1,-1,-1,-1,-1,
R115_C175GGBS225.0,175,238,991,654,0,0,225,0,23.12,-1,-1,-1,-1,-1,-1,-1,-1,-1,-1,-1,-1,-1,-1,
R115_C175GGBS275.0,175,248,948,624,0,0,275,0,21.335,-1,-1,-1,-1,-1,-1,-1,-1,-1,-1,-1,-1,-1,-1,
R115_C210GGBS45.0,210,219,1106,729,0,0,45,0,20.06,-1,-1,-1,-1,-1,-1,-1,-1,-1,-1,-1,-1,-1,-1,
R115_C210GGBS90.0,210,224,1072,707,0,0,90,0,25.5,-1,-1,-1,-1,-1,-1,-1,-1,-1,-1,-1,-1,-1,-1,
R115_C210GGBS150.0,210,231,1027,677,0,0,150,0,28.9,-1,-1,-1,-1,-1,-1,-1,-1,-1,-1,-1,-1,-1,-1,
R115_C210GGBS210.0,210,240,979,645,0,0,210,0,29.665,-1,-1,-1,-1,-1,-1,-1,-1,-1,-1,-1,-1,-1,-1,
R115_C210GGBS270.0,210,251,927,611,0,0,270,0,29.325,-1,-1,-1,-1,-1,-1,-1,-1,-1,-1,-1,-1,-1,-1,
R115_C210GGBS330.0,210,261,877,578,0,0,330,0,27.03,-1,-1,-1,-1,-1,-1,-1,-1,-1,-1,-1,-1,-1,-1,
R115_C245GGBS52.5,245,225,1073,708,0,0,52.5,0,24.65,-1,-1,-1,-1,-1,-1,-1,-1,-1,-1,-1,-1,-1,-1,
R115_C245GGBS105.0,245,230,1036,683,0,0,105,0,30.685,-1,-1,-1,-1,-1,-1,-1,-1,-1,-1,-1,-1,-1,-1,
R115_C245GGBS175.0,245,239,982,647,0,0,175,0,35.19,-1,-1,-1,-1,-1,-1,-1,-1,-1,-1,-1,-1,-1,-1,
R115_C245GGBS245.0,245,250,924,609,0,0,245,0,35.955,-1,-1,-1,-1,-1,-1,-1,-1,-1,-1,-1,-1,-1,-1,
R115_C245GGBS315.0,245,263,864,569,0,0,315,0,35.275,-1,-1,-1,-1,-1,-1,-1,-1,-1,-1,-1,-1,-1,-1,
R115_C245GGBS385.0,245,279,799,526,0,0,385,0,31.875,-1,-1,-1,-1,-1,-1,-1,-1,-1,-1,-1,-1,-1,-1,
R115_C280GGBS60.0,280,231,1041,686,0,0,60,0,28.645,-1,-1,-1,-1,-1,-1,-1,-1,-1,-1,-1,-1,-1,-1,
R115_C280GGBS120,280,236,999,659,0,0,120,0,35.53,-1,-1,-1,-1,-1,-1,-1,-1,-1,-1,-1,-1,-1,-1,
R115_C280GGBS200,280,247,936,617,0,0,200,0,40.375,-1,-1,-1,-1,-1,-1,-1,-1,-1,-1,-1,-1,-1,-1,
R115_C280GGBS280,280,263,866,570,0,0,280,0,41.14,-1,-1,-1,-1,-1,-1,-1,-1,-1,-1,-1,-1,-1,-1,
R115_C280GGBS360,280,278,796,525,0,0,360,0,39.95,-1,-1,-1,-1,-1,-1,-1,-1,-1,-1,-1,-1,-1,-1,
R115_C280GGBS440,280,295,723,477,0,0,440,0,36.295,-1,-1,-1,-1,-1,-1,-1,-1,-1,-1,-1,-1,-1,-1,
R116_HFAC,300,140,1135,644,200,0,0,1.5,55.42,-1,-1,-1,-1,-1,-1,-1,-1,-1,-1,-1,-1,-1,-1,https://doi.org/10.1016/S0958-9465(02)00058-6
R116_GGFAC,300,140,1140,647,125,0,75,2,68.51,-1,-1,-1,-1,-1,-1,-1,-1,-1,-1,-1,-1,-1,-1,
R117_20BFS,288,190.8,1108,673.5,0,0,72,0,31.5435,-1,-1,-1,-1,-1,-1,-1,-1,-1,-1,-1,-1,-1,-1,https://doi.org/10.1016/j.proeng.2015.06.145
R117_30BFS,252,183.6,1108,673.5,0,0,108,0,31.0845,-1,-1,-1,-1,-1,-1,-1,-1,-1,-1,-1,-1,-1,-1,
R117_40BFS,216,183.6,1108,673.5,0,0,144,0,29.1635,-1,-1,-1,-1,-1,-1,-1,-1,-1,-1,-1,-1,-1,-1,
R118_30GGBS,320,160,1285,500,0,0,137,3.84,58.5,-1,7,40.5,-1,-1,-1,-1,-1,-1,-1,-1,-1,-1,-1,https://doi.org/10.1007/s12046-017-0667-z
R118_40GGBS,274,160,1285,500,0,0,183,3.29,58,-1,7,41,-1,-1,-1,-1,-1,-1,-1,-1,-1,-1,-1,
R118_50GGBS,229,160,1285,500,0,0,228,2.75,54,-1,7,40,-1,-1,-1,-1,-1,-1,-1,-1,-1,-1,-1,
R119_2,262.87,197.1,1139.1,657.19,0,46.81,159.32,0,27.56,2.76,5.3,-1,-1,-1,-1,-1,-1,-1,-1,-1,-1,-1,-1,https://doi.org/10.1016/j.matpr.2020.08.733
R119_3,219.06,197.1,1139.1,657.19,0,46.58,199.15,0,28.8,3.43,6.28,-1,-1,-1,-1,-1,-1,-1,-1,-1,-1,-1,-1,
R119_4,175.25,197.1,1139.1,657.19,0,46.14,238.99,0,26.1,3.12,5.1,-1,-1,-1,-1,-1,-1,-1,-1,-1,-1,-1,-1,
R120_MS5,513,174.42,817.56,828.36,0,27,0,5.4,48.875,-1,-1,-1,-1,-1,-1,-1,-1,-1,-1,-1,-1,-1,-1,https://doi.org/10.1016/j.conbuildmat.2018.03.186
R120_MS10,486,165.24,817.56,828.36,0,54,0,4.86,55.25,4.8,-1,-1,-1,-1,-1,-1,-1,-1,-1,-1,-1,-1,-1,
R120_MS15,459,156.06,817.56,828.36,0,81,0,4.32,44.71,-1,-1,-1,-1,-1,-1,-1,-1,-1,-1,-1,-1,-1,-1,
R120_MA5,513,174.42,817.56,828.36,0,0,27,4.32,49.3,-1,-1,-1,-1,-1,-1,-1,-1,-1,-1,-1,-1,-1,-1,
R120_MA10,486,165.24,817.56,828.36,0,0,54,4.32,53.125,4.47,-1,-1,-1,-1,-1,-1,-1,-1,-1,-1,-1,-1,-1,
R120_MA15,459,156.06,817.56,828.36,0,0,81,4.32,51,-1,-1,-1,-1,-1,-1,-1,-1,-1,-1,-1,-1,-1,-1,
R121_2,400,150,1147,703,100,0,0,7.5,67.405,-1,-1,-1,-1,-1,-1,-1,-1,-1,-1,-1,-1,-1,-1,https://doi.org/10.1016/S0008-8846(98)00158-6
R121_3,400,150,1147,703,0,0,100,7.5,67.915,-1,-1,-1,-1,-1,-1,-1,-1,-1,-1,-1,-1,-1,-1,
R121_4,400,150,1147,703,50,0,50,7.5,68.595,-1,-1,-1,-1,-1,-1,-1,-1,-1,-1,-1,-1,-1,-1,
R121_5,467,150,1147,703,0,33,0,7.5,69.02,-1,-1,-1,-1,-1,-1,-1,-1,-1,-1,-1,-1,-1,-1,
R122_FA15,442,288.96,678,984,78,0,0,4.16,33.745,3.75,-1,-1,-1,-1,-1,-1,-1,-1,-1,-1,-1,-1,-1,https://doi.org/10.1016/j.conbuildmat.2019.04.149
R122_FA15S2,431.6,288.96,678,984,78,10.4,0,4.16,29.75,3.5,-1,-1,-1,-1,-1,-1,-1,-1,-1,-1,-1,-1,-1,
R122_FA15S4,421.2,288.96,678,984,78,20.8,0,4.16,34.085,4.15,-1,-1,-1,-1,-1,-1,-1,-1,-1,-1,-1,-1,-1,
R122_FA15S6,410.8,288.96,678,984,78,31.2,0,4.16,31.705,3.35,-1,-1,-1,-1,-1,-1,-1,-1,-1,-1,-1,-1,-1,
R122_FA15G10,390,288.96,678,984,78,0,52,4.16,32.47,3.18,-1,-1,-1,-1,-1,-1,-1,-1,-1,-1,-1,-1,-1,
R122_FA15G20,338,288.96,678,984,78,0,104,4.16,30.6,3.8,-1,-1,-1,-1,-1,-1,-1,-1,-1,-1,-1,-1,-1,
R122_FA15G30,286,288.96,678,984,78,0,156,4.16,35.87,4,-1,-1,-1,-1,-1,-1,-1,-1,-1,-1,-1,-1,-1,
R123_01,312,195,1200,710,0,0,71,0,29.75,3.05,3.79,-1,-1,-1,-1,-1,-1,-1,-1,-1,-1,-1,-1,https://doi.org/10.1016/j.conbuildmat.2017.10.118
R123_02,234,195,1200,710,0,0,142,0,28.6875,2.9,3.66,-1,-1,-1,-1,-1,-1,-1,-1,-1,-1,-1,-1,
R123_03,156,195,1200,710,0,0,212,0,24.65,2.8,3.57,-1,-1,-1,-1,-1,-1,-1,-1,-1,-1,-1,-1,
R123_11,312,203,1174,710,0,0,71,0,28.9,2.86,3.7,-1,-1,-1,-1,-1,-1,-1,-1,-1,-1,-1,-1,
R123_12,234,203,1174,710,0,0,142,0,27.625,2.72,3.6,-1,-1,-1,-1,-1,-1,-1,-1,-1,-1,-1,-1,
R123_13,156,203,1174,710,0,0,212,0,24.225,2.57,3.45,-1,-1,-1,-1,-1,-1,-1,-1,-1,-1,-1,-1,
R123_21,312,207,1148,710,0,0,71,0,27.625,2.81,3.65,-1,-1,-1,-1,-1,-1,-1,-1,-1,-1,-1,-1,
R123_22,234,207,1148,710,0,0,142,0,27.54,2.72,3.55,-1,-1,-1,-1,-1,-1,-1,-1,-1,-1,-1,-1,
R123_23,156,207,1148,710,0,0,212,0,23.8,2.55,3.45,-1,-1,-1,-1,-1,-1,-1,-1,-1,-1,-1,-1,
R123_31,312,215,1096,710,0,0,71,0,23.545,2.66,3.55,-1,-1,-1,-1,-1,-1,-1,-1,-1,-1,-1,-1,
R123_32,234,215,1096,710,0,0,142,0,22.525,2.56,3.4,-1,-1,-1,-1,-1,-1,-1,-1,-1,-1,-1,-1,
R123_33,156,215,1096,710,0,0,212,0,20.4,2.36,3.15,-1,-1,-1,-1,-1,-1,-1,-1,-1,-1,-1,-1,
R124_FS50S35,273,168,1150,692,0,0,147,2.9,67.91,-1,8.35,-1,-1,-1,-1,-1,215,260,275,-1,-1,-1,-1,https://doi.org/10.1016/j.conbuildmat.2022.128512
R124_FS100S35,273,168,1150,688,0,0,147,2.9,62.34,-1,7.72,-1,-1,-1,-1,-1,225,285,300,-1,-1,-1,-1,
R125_M-1,360,203,1040,482,0,0,90,4.95,28.7,2.95,-1,12.5,-1,-1,-1,-1,-1,-1,-1,-1,-1,-1,-1,https://doi.org/10.1016/j.jare.2011.03.004
R125_M-2,270,203,1040,482,0,0,180,4.95,26.5,2.76,-1,9.5,-1,-1,-1,-1,-1,-1,-1,-1,-1,-1,-1,
R125_M-3,180,203,1040,482,0,0,270,4.95,25,2.74,-1,9.4,-1,-1,-1,-1,-1,-1,-1,-1,-1,-1,-1,
R126_M2A,435,154,1098,772,0,43.5,0,4.31,44.03,-1,-1,-1,-1,-1,-1,-1,-1,-1,-1,-1,-1,-1,-1,https://doi.org/10.1016/j.matpr.2021.06.343
R126_M2B,435,154,1098,772,0,65.2,0,4.31,44.625,-1,-1,-1,-1,-1,-1,-1,-1,-1,-1,-1,-1,-1,-1,
R126_M2C,435,154,1098,772,0,87,0,4.31,45.645,-1,-1,-1,-1,-1,-1,-1,-1,-1,-1,-1,-1,-1,-1,
R126_M3A,435,154,1098,772,0,0,43.5,4.31,40.205,-1,-1,-1,-1,-1,-1,-1,-1,-1,-1,-1,-1,-1,-1,
R126_M3B,435,154,1098,772,0,0,87,4.31,41.565,-1,-1,-1,-1,-1,-1,-1,-1,-1,-1,-1,-1,-1,-1,
R126_M3C,435,154,1098,772,0,0,174,4.31,42.415,-1,-1,-1,-1,-1,-1,-1,-1,-1,-1,-1,-1,-1,-1,
R127_GGBS,324,180,1160,681,0,0,36,0,29.75,-1,-1,-1,-1,-1,-1,-1,-1,-1,-1,-1,-1,-1,-1,https://doi.org/10.1016/j.jmrt.2013.03.010
R128_GS20,360,157.5,1105.5,737,0,0,90,2.6,48.7,-1,-1,-1,-1,-1,-1,-1,-1,-1,-1,-1,-1,-1,-1,https://doi.org/10.1007/s11431-012-5027-y
R128_GS30,315,157.5,1105.5,737,0,0,135,2.5,50,-1,-1,-1,-1,-1,-1,-1,-1,-1,-1,-1,-1,-1,-1,
R128_GS40,270,157.5,1105.5,737,0,0,180,3,26.4,-1,-1,-1,-1,-1,-1,-1,-1,-1,-1,-1,-1,-1,-1,
R128_SF5,427.5,157.5,1105.5,737,0,22.5,0,3.2,54,-1,-1,-1,-1,-1,-1,-1,-1,-1,-1,-1,-1,-1,-1,
R128_SF10,405,157.5,1105.5,737,0,45,0,3.3,58.6,-1,-1,-1,-1,-1,-1,-1,-1,-1,-1,-1,-1,-1,-1,
R129_5SF,427.5,112.5,1432.8,445.73,0,22.5,0,18,91.16,-1,-1,38.88,-1,-1,-1,-1,-1,-1,-1,-1,-1,-1,-1,http://dx.doi.org/10.1016/j.conbuildmat.2013.08.091
R129_10SF,405,112.5,1427.87,444.19,0,45,0,15.75,96.29,-1,-1,41.55,-1,-1,-1,-1,-1,-1,-1,-1,-1,-1,-1,
R129_15SF,382.5,112.5,1422.93,442.66,0,67.5,0,15.75,103.95,-1,-1,43.03,-1,-1,-1,-1,-1,-1,-1,-1,-1,-1,-1,
R129_20SF,360,112.5,1417.99,441.12,0,90,0,13.5,98.46,-1,-1,40.35,-1,-1,-1,-1,-1,-1,-1,-1,-1,-1,-1,
R129_25SF,337.5,112.5,1413.05,439.59,0,112.5,0,13.5,84.88,-1,-1,35.15,-1,-1,-1,-1,-1,-1,-1,-1,-1,-1,-1,
R130_SF5,427.5,126,1125,675,0,22.5,0,14,89.845,-1,-1,46.08,-1,-1,-1,-1,-1,-1,-1,-1,-1,-1,-1,https://doi.org/10.1016/j.conbuildmat.2010.12.013
R130_SF10,405,126,1125,675,0,45,0,14,96.815,-1,-1,47.06,-1,-1,-1,-1,-1,-1,-1,-1,-1,-1,-1,
R130_SF15,382.5,126,1125,675,0,67.5,0,14,99.875,-1,-1,48.26,-1,-1,-1,-1,-1,-1,-1,-1,-1,-1,-1,
R130_FA10,405,126,1125,675,45,0,0,14,72.845,-1,-1,43.74,-1,-1,-1,-1,-1,-1,-1,-1,-1,-1,-1,
R130_FA20,360,126,1125,675,90,0,0,14,71.655,-1,-1,43.06,-1,-1,-1,-1,-1,-1,-1,-1,-1,-1,-1,
R130_FA30,315,126,1125,675,135,0,0,14,69.785,-1,-1,42.36,-1,-1,-1,-1,-1,-1,-1,-1,-1,-1,-1,
R130_GGBS20,360,126,1125,675,0,0,90,14,81.005,-1,-1,45.04,-1,-1,-1,-1,-1,-1,-1,-1,-1,-1,-1,
R130_GGBS40,270,126,1125,675,0,0,180,14,74.46,-1,-1,44.84,-1,-1,-1,-1,-1,-1,-1,-1,-1,-1,-1,
R130_GGBS60,180,126,1125,675,0,0,270,14,73.695,-1,-1,43.09,-1,-1,-1,-1,-1,-1,-1,-1,-1,-1,-1,
R131_1M2,180,135,895,895,270,0,0,1,67.19,-1,-1,-1,-1,-1,-1,-1,-1,-1,-1,-1,-1,-1,-1,http://dx.doi.org/10.1016/j.conbuildmat.2013.05.062
R131_1M3,180,135,895,895,225,45,0,1.429,62.85,-1,-1,-1,-1,-1,-1,-1,-1,-1,-1,-1,-1,-1,-1,
R131_1M4,135,135,895,895,135,45,135,1.571,66.69,-1,-1,-1,-1,-1,-1,-1,-1,-1,-1,-1,-1,-1,-1,
R131_1M5,135,135,895,895,0,0,315,1.286,78.09,-1,-1,-1,-1,-1,-1,-1,-1,-1,-1,-1,-1,-1,-1,
R131_1M6,135,135,895,895,0,45,270,2.429,82.47,-1,-1,-1,-1,-1,-1,-1,-1,-1,-1,-1,-1,-1,-1,
R131_1M7,180,135,895,895,270,0,0,1.143,46.34,-1,-1,-1,-1,-1,-1,-1,-1,-1,-1,-1,-1,-1,-1,
R131_1M8,180,135,895,895,225,45,0,2.929,60.25,-1,-1,-1,-1,-1,-1,-1,-1,-1,-1,-1,-1,-1,-1,
R131_1M9,135,135,895,895,135,45,135,2.571,76.75,-1,-1,-1,-1,-1,-1,-1,-1,-1,-1,-1,-1,-1,-1,
R131_2M3,180,135,875,875,225,45,0,1.286,56.56,-1,-1,-1,-1,-1,-1,-1,-1,-1,-1,-1,-1,-1,-1,
R131_2M4,135,135,875,875,135,45,135,1.286,59.33,-1,-1,-1,-1,-1,-1,-1,-1,-1,-1,-1,-1,-1,-1,
R131_2M5,135,135,875,875,0,0,315,1,66.85,-1,-1,-1,-1,-1,-1,-1,-1,-1,-1,-1,-1,-1,-1,
R131_2M6,135,135,875,875,0,45,270,1.857,66.96,-1,-1,-1,-1,-1,-1,-1,-1,-1,-1,-1,-1,-1,-1,
R131_2M8,180,135,875,875,225,45,0,2.357,50.64,-1,-1,-1,-1,-1,-1,-1,-1,-1,-1,-1,-1,-1,-1,
R131_2M9,135,135,875,875,135,45,135,2.714,65.64,-1,-1,-1,-1,-1,-1,-1,-1,-1,-1,-1,-1,-1,-1,
R132_2,427.4,214,1212,520,23.8,0,23.8,0,40.375,-1,-1,-1,-1,-1,-1,-1,-1,-1,-1,-1,-1,-1,-1,https://doi.org/10.1016/j.conbuildmat.2023.133669
R132_3,380,214,1212,520,47.5,0,47.5,0,39.984,-1,-1,-1,-1,-1,-1,-1,-1,-1,-1,-1,-1,-1,-1,
R132_4,332.4,214,1212,520,71.3,0,71.3,0,36.465,-1,-1,-1,-1,-1,-1,-1,-1,-1,-1,-1,-1,-1,-1,
R132_5,427.4,214,1212,520,23.8,23.8,0,0,36.856,-1,-1,-1,-1,-1,-1,-1,-1,-1,-1,-1,-1,-1,-1,
R132_6,427.4,214,1212,520,0,23.8,23.8,0,42.7465,-1,-1,-1,-1,-1,-1,-1,-1,-1,-1,-1,-1,-1,-1,
R132_7,332.4,214,1212,520,71.3,23.8,47.5,0,35.751,-1,-1,-1,-1,-1,-1,-1,-1,-1,-1,-1,-1,-1,-1,
R132_8,332.4,214,1212,520,47.5,23.8,71.3,0,41.3865,-1,-1,-1,-1,-1,-1,-1,-1,-1,-1,-1,-1,-1,-1,
R132_9,380,214,1212,520,47.5,47.5,0,0,36.3885,-1,-1,-1,-1,-1,-1,-1,-1,-1,-1,-1,-1,-1,-1,
R132_10,332.4,214,1212,520,71.3,47.5,23.8,0,34.8075,-1,-1,-1,-1,-1,-1,-1,-1,-1,-1,-1,-1,-1,-1,
R132_11,380,214,1212,520,0,47.5,47.5,0,43.6135,-1,-1,-1,-1,-1,-1,-1,-1,-1,-1,-1,-1,-1,-1,
R132_12,332.4,214,1212,520,23.8,47.5,71.3,0,45.5855,-1,-1,-1,-1,-1,-1,-1,-1,-1,-1,-1,-1,-1,-1,
R132_13,332.4,214,1212,520,71.3,71.3,0,0,33.626,-1,-1,-1,-1,-1,-1,-1,-1,-1,-1,-1,-1,-1,-1,
R132_14,332.4,214,1212,520,47.5,71.3,23.8,0,36.312,-1,-1,-1,-1,-1,-1,-1,-1,-1,-1,-1,-1,-1,-1,
R132_15,332.4,214,1212,520,23.8,71.3,47.5,0,42.6955,-1,-1,-1,-1,-1,-1,-1,-1,-1,-1,-1,-1,-1,-1,
R132_16,332.4,214,1212,520,0,71.3,71.3,0,39.491,-1,-1,-1,-1,-1,-1,-1,-1,-1,-1,-1,-1,-1,-1,
R133_CM0EAF0,300,160,1137,741,0,0,100,0,41.65,4.16,5.02,34.5,2465,-1,-1,-1,-1,-1,-1,-1,-1,-1,-1,https://doi.org/10.1016/j.conbuildmat.2023.134673
R133_MS0EAF50,300,160,1246,741,0,0,100,0,43.775,4.2,5.23,35.73,2508,-1,-1,-1,-1,-1,-1,-1,-1,-1,-1,
R133_MS0EAF100,300,160,1356,741,0,0,100,0,44.625,4.3,5.35,36.09,2594,-1,-1,-1,-1,-1,-1,-1,-1,-1,-1,
R134_10FA,495,137.5,856.9,856.9,55,0,0,23.4,61.03,-1,-1,-1,-1,-1,-1,-1,-1,-1,-1,-1,-1,-1,-1,https://doi.org/10.1016/j.jksues.2020.12.005
R134_20FA,440,137.5,848.8,848.8,110,0,0,22.3,55.25,-1,-1,-1,-1,-1,-1,-1,-1,-1,-1,-1,-1,-1,-1,
R134_30FA,385,137.5,840.2,840.2,165,0,0,21.7,51,-1,-1,-1,-1,-1,-1,-1,-1,-1,-1,-1,-1,-1,-1,
R134_40FA,330,137.5,831.8,831.8,220,0,0,20.9,46.75,-1,-1,-1,-1,-1,-1,-1,-1,-1,-1,-1,-1,-1,-1,
R134_50FA,275,137.5,824,824,275,0,0,19.5,44.2,-1,-1,-1,-1,-1,-1,-1,-1,-1,-1,-1,-1,-1,-1,
R134_60FA,220,137.5,815.7,815.7,330,0,0,18.7,38.25,-1,-1,-1,-1,-1,-1,-1,-1,-1,-1,-1,-1,-1,-1,
R134_10S,495,137.5,840.3,840.3,0,0,55,23.1,68,-1,-1,-1,-1,-1,-1,-1,-1,-1,-1,-1,-1,-1,-1,
R134_20S,440,137.5,815.4,815.4,0,0,110,22,69.445,-1,-1,-1,-1,-1,-1,-1,-1,-1,-1,-1,-1,-1,-1,
R134_30S,385,137.5,790.2,790.2,0,0,165,21.2,70.125,-1,-1,-1,-1,-1,-1,-1,-1,-1,-1,-1,-1,-1,-1,
R134_40S,330,137.5,765.3,765.3,0,0,220,20.1,71.91,-1,-1,-1,-1,-1,-1,-1,-1,-1,-1,-1,-1,-1,-1,
R134_50S,275,137.5,740.3,740.3,0,0,275,19,65.875,-1,-1,-1,-1,-1,-1,-1,-1,-1,-1,-1,-1,-1,-1,
R134_60S,220,137.5,715.1,715.1,0,0,330,18.2,59.5,-1,-1,-1,-1,-1,-1,-1,-1,-1,-1,-1,-1,-1,-1,
R134_5FA5S,495,137.5,849,849,27.5,0,27.5,22.8,68.51,-1,-1,-1,-1,-1,-1,-1,-1,-1,-1,-1,-1,-1,-1,
R134_10FA10S,440,137.5,832.9,832.9,55,0,55,21.5,71.23,-1,-1,-1,-1,-1,-1,-1,-1,-1,-1,-1,-1,-1,-1,
R134_15FA15S,385,137.5,816.1,816.1,82.5,0,82.5,20.6,72.42,-1,-1,-1,-1,-1,-1,-1,-1,-1,-1,-1,-1,-1,-1,
R134_20FA20S,330,137.5,799.6,799.6,110,0,110,19.5,68,-1,-1,-1,-1,-1,-1,-1,-1,-1,-1,-1,-1,-1,-1,
R134_25FA25S,275,137.5,783.1,783.1,137.5,0,137.5,18.4,62.9,-1,-1,-1,-1,-1,-1,-1,-1,-1,-1,-1,-1,-1,-1,
R134_30FA30S,220,137.5,766,766,165,0,165,17.9,55.25,-1,-1,-1,-1,-1,-1,-1,-1,-1,-1,-1,-1,-1,-1,
R135_CSF8,181.44,197,1014.85,797.38,0,7.8,0,0,27.455,3.43,-1,-1,-1,-1,-1,-1,-1,-1,-1,-1,-1,-1,-1,https://doi.org/10.1016/j.matpr.2023.05.364
R135_CSF10,178.56,197,1011.93,795.09,0,9.75,0,0,29.0275,3.52,-1,-1,-1,-1,-1,-1,-1,-1,-1,-1,-1,-1,-1,
R135_CSF12,174.24,197,1010.55,794,0,11.7,0,0,25.5,3.48,-1,-1,-1,-1,-1,-1,-1,-1,-1,-1,-1,-1,-1,
R135_CSG25,148.32,197,1015.77,798.1,0,0,45.6,0,25.415,3.42,-1,-1,-1,-1,-1,-1,-1,-1,-1,-1,-1,-1,-1,
R135_CSG30,138.24,197,1014.85,797.38,0,0,54.72,0,27.71,3.49,-1,-1,-1,-1,-1,-1,-1,-1,-1,-1,-1,-1,-1,
R135_CSG35,128.16,197,1013.93,796.66,0,0,63.84,0,23.8,3.44,-1,-1,-1,-1,-1,-1,-1,-1,-1,-1,-1,-1,-1,
R136_MPEG_S0,243,116.64,1009,1127,0,0,243,14.55,61.2,-1,9.8,-1,-1,-1,-1,113,190.65,332.13,-1,-1,-1,-1,-1,https://doi.org/10.1016/j.jobe.2020.101412
R136_MPEG_S12,243,130.95,981,1095,0,58,184,14.55,66.3,-1,10.2,-1,-1,-1,-1,-1,-1,-1,-1,-1,-1,-1,-1,
R136_TPEG_S0,243,116.64,1009,1127,0,0,243,14.55,66.3,-1,13,-1,-1,-1,-1,96.5,207.52,280.84,-1,-1,-1,-1,-1,
R136_TPEG_S12,243,130.95,981,1095,0,58,184,14.55,70.125,-1,12.5,-1,-1,-1,-1,-1,-1,-1,-1,-1,-1,-1,-1,
R136_MPEGandTPEG_S0,243,126.36,996,1112,0,0,243,14.55,55.25,-1,9.8,-1,-1,-1,-1,53.02,97.79,234.09,-1,-1,-1,-1,-1,
R136_MPEGandTPEG_S12,243,135.8,974,1087,0,58,184,14.55,61.2,-1,10.2,-1,-1,-1,-1,-1,-1,-1,-1,-1,-1,-1,-1,
,,,,,,,,,,,,,,,,,,,,,,,,
,,,,,,,,,,,,,,,,,,,,,,,,
,,,,,,,,,,,,,,,,,,,,,,,,
,,,,,,,,,,,,,,,,,,,,,,,,
,,,,,,,,,,,,,,,,,,,,,,,,
,,,,,,,,,,,,,,,,,,,,,,,,
