Repository: Amaan9136/regression-pipeline

File: data/SCM-based-concrete-formated.csv (part 1 of 3)
cement_opc,scm_flyash,scm_ggbs,silica_sand,locally_avail_sand,w_b,hrwr_b,perc_of_fibre,aspect_ratio,tensile_strength,density,youngs_modulus,elongation,compressive_stregth
300.0,200.0,0.0,673.0,1097.0,150.0,4.5,0,0,2.52,2420.0,-1.0,0,52.7
225.0,275.0,0.0,673.0,1097.0,150.0,4.5,0,0,2.4,2420.0,-1.0,0,39.95
150.0,350.0,0.0,673.0,1097.0,150.0,4.0,0,0,2.05,2420.0,-1.0,0,35.7
300.0,0.0,200.0,673.0,1097.0,150.0,5.5,0,0,2.75,2420.0,-1.0,0,59.5
225.0,0.0,275.0,673.0,1097.0,150.0,6.0,0,0,2.65,2420.0,-1.0,0,51.0
150.0,0.0,350.0,673.0,1097.0,150.0,6.5,0,0,2.35,2420.0,-1.0,0,48.45
225.0,200.0,75.0,673.0,1097.0,150.0,5.0,0,0,2.5,2420.0,-1.0,0,48.45
225.0,75.0,200.0,673.0,1097.0,150.0,5.0,0,0,2.37,2420.0,-1.0,0,55.25
41.5,373.5,0.0,932.0,820.0,168.0,1.69,0,0,-1.0,2335.0,-1.0,0,34.1
83.0,332.0,0.0,932.0,820.0,168.0,1.69,0,0,-1.0,2335.0,-1.0,0,40.0
166.0,249.0,0.0,932.0,820.0,168.0,1.69,0,0,-1.0,2335.0,-1.0,0,10.9
166.0,0.0,249.0,932.0,820.0,168.0,1.69,0,0,-1.0,2335.0,-1.0,0,52.3
83.0,0.0,332.0,932.0,820.0,168.0,1.69,0,0,-1.0,2335.0,-1.0,0,57.6
41.5,0.0,373.5,932.0,820.0,168.0,1.69,0,0,-1.0,2335.0,-1.0,0,37.9
166.0,62.25,186.75,932.0,820.0,168.0,1.69,0,0,-1.0,2335.0,38.0,0,54.2
83.0,83.0,249.0,932.0,820.0,168.0,1.69,0,0,-1.0,2335.0,40.0,0,63.0
41.5,93.375,280.125,932.0,820.0,168.0,1.69,0,0,-1.0,2335.0,39.7,0,47.2
166.0,124.5,124.5,932.0,820.0,168.0,1.69,0,0,-1.0,2335.0,40.5,0,56.0
83.0,166.0,166.0,932.0,820.0,168.0,1.69,0,0,-1.0,2335.0,41.5,0,41.4
41.5,186.75,186.75,932.0,820.0,168.0,1.69,0,0,-1.0,2335.0,40.0,0,33.0
166.0,186.75,62.25,932.0,820.0,168.0,1.69,0,0,-1.0,2335.0,38.0,0,49.0
83.0,249.0,83.0,932.0,820.0,168.0,1.69,0,0,-1.0,2335.0,38.0,0,28.0
41.5,280.125,93.375,932.0,820.0,168.0,1.69,0,0,-1.0,2335.0,40.0,0,32.0
260.0,260.0,0.0,785.0,849.4,206.7,5.72,0,0,-1.0,2361.1,-1.0,0,15.33
260.0,130.0,130.0,785.0,849.4,206.7,5.43,0,0,-1.0,2361.1,-1.0,0,28.48
260.0,104.0,104.0,785.0,849.4,206.7,6.76,0,0,-1.0,2309.1,-1.0,0,34.26
130.0,390.0,0.0,785.0,849.4,206.7,5.94,0,0,-1.0,2361.1,-1.0,0,6.09
130.0,195.0,195.0,785.0,849.4,206.7,4.68,0,0,-1.0,2361.1,-1.0,0,16.71
130.0,156.0,156.0,785.0,849.4,206.7,6.8,0,0,-1.0,2283.1,-1.0,0,30.21
260.0,260.0,0.0,785.0,832.0,214.9,4.78,0,0,1.57,2351.9,-1.0,0,17.85
260.0,130.0,130.0,785.0,832.0,214.9,5.67,0,0,2.75,2351.9,-1.0,0,32.62
260.0,104.0,104.0,785.0,832.0,214.9,6.86,0,0,3.66,2299.9,-1.0,0,42.02
130.0,390.0,0.0,785.0,832.0,214.9,7.4,0,0,0.96,2351.9,-1.0,0,11.59
130.0,195.0,195.0,785.0,832.0,214.9,7.28,0,0,1.67,2351.9,-1.0,0,26.21
130.0,156.0,156.0,785.0,832.0,214.9,7.57,0,0,2.89,2273.9,-1.0,0,36.34
290.0,72.5,0.0,670.0,1048.0,163.0,0.0,0,0,-1.0,2243.5,-1.0,0,37.5
290.0,72.5,0.0,670.0,1048.0,163.0,0.0,0,0,-1.0,2243.5,-1.0,0,36.0
290.0,72.5,0.0,670.0,1048.0,163.0,0.0,0,0,-1.0,2243.5,-1.0,0,27.0
290.0,72.5,0.0,670.0,1048.0,163.0,0.0,0,0,-1.0,2243.5,-1.0,0,28.0
290.0,72.5,0.0,670.0,1048.0,163.0,0.0,0,0,-1.0,2243.5,-1.0,0,37.0
290.0,72.5,0.0,670.0,1048.0,163.0,0.0,0,0,-1.0,2243.5,-1.0,0,36.0
290.0,72.5,0.0,670.0,1048.0,163.0,0.0,0,0,3.27,2243.5,-1.0,0,30.0
253.75,108.75,0.0,670.0,1048.0,163.0,0.0,0,0,4.128,2243.5,-1.0,0,43.0
253.75,108.75,0.0,670.0,1048.0,163.0,0.0,0,0,3.7275,2243.5,-1.0,0,35.5
253.75,108.75,0.0,670.0,1048.0,163.0,0.0,0,0,3.4672500000000004,2243.5,-1.0,0,34.5
253.75,108.75,0.0,670.0,1048.0,163.0,0.0,0,0,3.4337999999999997,2243.5,-1.0,0,35.4
253.75,108.75,0.0,670.0,1048.0,163.0,0.0,0,0,3.58225,2243.5,-1.0,0,44.5
253.75,108.75,0.0,670.0,1048.0,163.0,0.0,0,0,3.64,2243.5,-1.0,0,40.0
253.75,108.75,0.0,670.0,1048.0,163.0,0.0,0,0,3.8038,2243.5,-1.0,0,38.0
235.62,0.0,126.88,670.0,1048.0,163.0,0.0,0,0,-1.0,2243.5,-1.0,0,43.0
235.62,0.0,126.88,670.0,1048.0,163.0,0.0,0,0,-1.0,2243.5,-1.0,0,38.5
235.62,0.0,126.88,670.0,1048.0,163.0,0.0,0,0,-1.0,2243.5,-1.0,0,44.5
235.62,0.0,126.88,670.0,1048.0,163.0,0.0,0,0,3.91,2243.5,-1.0,0,39.5
253.75,90.62,0.0,670.0,1048.0,163.0,0.0,0,0,-1.0,2225.37,-1.0,0,40.7
253.75,90.62,0.0,670.0,1048.0,163.0,0.0,0,0,-1.0,2225.37,-1.0,0,31.0
253.75,90.62,0.0,670.0,1048.0,163.0,0.0,0,0,-1.0,2225.37,-1.0,0,37.0
253.75,90.62,0.0,670.0,1048.0,163.0,0.0,0,0,3.53,2225.37,-1.0,0,35.0
368.53,50.77,0.0,795.0,810.0,260.14,0.0,0,0,-1.0,2284.44,-1.0,0,23.72
325.18,84.62,0.0,795.0,810.0,260.14,0.0,0,0,-1.0,2274.94,-1.0,0,18.02
281.82,118.46,0.0,795.0,810.0,260.14,0.0,0,0,-1.0,2265.42,-1.0,0,15.3
411.89,0.0,0.0,795.0,810.0,260.14,0.0,0,0,-1.0,2277.0299999999997,-1.0,0,34.77
390.21,0.0,0.0,795.0,810.0,260.14,0.0,0,0,-1.0,2255.35,-1.0,0,36.81
368.53,0.0,0.0,795.0,810.0,260.14,0.0,0,0,-1.0,2233.67,-1.0,0,39.78
436.5,0.0,0.0,880.0,778.0,200.0,6.7,0,0,-1.0,2294.5,-1.0,0,53.7
418.5,0.0,0.0,875.0,774.0,200.0,7.5,0,0,-1.0,2267.5,-1.0,0,64.0
400.0,0.0,0.0,870.0,771.0,200.0,8.0,0,0,-1.0,2241.0,-1.0,0,64.0
337.0,0.0,81.5,874.0,774.0,200.0,6.7,0,0,-1.0,2266.5,-1.0,0,66.5
373.0,81.5,0.0,878.0,778.0,200.0,5.82,0,0,-1.0,2310.5,-1.0,0,50.1
291.0,163.5,0.0,872.0,773.0,200.0,6.35,0,0,-1.0,2299.5,-1.0,0,56.5
209.5,163.5,81.5,871.0,772.0,200.0,5.5,0,0,-1.0,2297.5,-1.0,0,50.0
373.0,81.5,0.0,872.0,772.0,200.0,4.67,0,0,-1.0,2298.5,-1.0,0,41.0
291.0,163.5,0.0,859.0,762.0,200.0,4.36,0,0,-1.0,2275.5,-1.0,0,37.6
209.5,163.5,81.5,858.0,761.0,200.0,4.31,0,0,-1.0,2273.5,-1.0,0,35.8
373.0,0.0,81.5,881.0,781.0,200.0,5.35,0,0,-1.0,2316.5,-1.0,0,54.6
255.5,81.5,81.5,868.0,769.0,200.0,7.0,0,0,-1.0,2255.5,-1.0,0,56.8
228.0,0.0,228.0,770.0,1100.0,182.0,0.0,0,0,3.88,2508.0,23.7,0,43.0
228.0,0.0,228.0,770.0,1100.0,182.0,1.82,0,0,4.5,2508.0,26.7,0,46.0
228.0,0.0,182.0,770.0,1100.0,182.0,2.58,0,0,4.45,2462.0,29.0,0,49.5
228.0,0.0,159.0,770.0,1100.0,182.0,2.8,0,0,4.9,2439.0,26.8,0,58.0
674.4,75.0,0.0,453.3,1058.8,187.4,3.4,0,0,-1.0,2448.9,-1.0,0,64.0
594.4,148.6,0.0,449.3,1049.4,185.8,3.0,0,0,-1.0,2427.5,-1.0,0,65.0
515.7,221.0,0.0,445.5,1040.5,184.2,2.3,0,0,-1.0,2406.8999999999996,-1.0,0,62.0
438.2,292.1,0.0,441.6,1031.4,182.6,2.0,0,0,-1.0,2385.9,-1.0,0,58.0
362.0,362.0,0.0,437.7,1022.4,181.0,1.8,0,0,-1.0,2365.1,-1.0,0,44.0
440.0,0.0,0.0,962.5,797.5,198.0,8.25,0,0,-1.0,2398.0,-1.0,0,45.1
385.0,55.0,0.0,962.5,797.5,198.0,8.25,0,0,-1.0,2398.0,-1.0,0,46.5
470.0,0.0,0.0,647.0,1203.0,175.0,9.78,0,0,-1.0,2495.0,35.5,0,55.25
450.0,0.0,0.0,647.0,1203.0,175.0,11.71,0,0,-1.0,2475.0,37.0,0,57.38
425.0,0.0,0.0,647.0,1203.0,175.0,13.34,0,0,-1.0,2450.0,38.1,0,59.5
426.0,0.0,0.0,630.0,1169.0,153.0,2.2,0,0,-1.0,2378.0,-1.0,0,51.0
449.0,0.0,0.0,622.0,1155.0,142.0,5.0,0,0,-1.0,2368.0,-1.0,0,68.0
468.0,0.0,0.0,612.0,1136.0,132.0,8.3,0,0,-1.0,2348.0,-1.0,0,85.0
478.0,0.0,0.0,603.0,1119.0,121.0,12.0,0,0,-1.0,2321.0,-1.0,0,102.0
475.0,0.0,0.0,725.0,1050.0,135.0,43.0,0,0,-1.0,2385.0,-1.0,0,75.225
450.0,0.0,0.0,715.0,1050.0,135.0,43.0,0,0,-1.0,2350.0,-1.0,0,81.175
425.0,0.0,0.0,715.0,1050.0,135.0,43.0,0,0,-1.0,2325.0,-1.0,0,85.85
475.0,0.0,0.0,685.0,1050.0,150.0,19.0,0,0,-1.0,2360.0,-1.0,0,77.35
450.0,0.0,0.0,680.0,1050.0,150.0,19.0,0,0,-1.0,2330.0,-1.0,0,80.75
425.0,0.0,0.0,680.0,1050.0,150.0,19.0,0,0,-1.0,2305.0,-1.0,0,83.725
475.0,0.0,0.0,690.0,1050.0,165.0,12.0,0,0,-1.0,2380.0,-1.0,0,70.55
450.0,0.0,0.0,685.0,1050.0,165.0,12.0,0,0,-1.0,2350.0,-1.0,0,76.075
425.0,0.0,0.0,680.0,1050.0,165.0,12.0,0,0,-1.0,2320.0,-1.0,0,75.225
441.0,0.0,0.0,653.0,1115.0,164.0,2.9,0,0,-1.0,2373.0,-1.0,0,73.9
465.0,0.0,0.0,615.0,1168.0,149.0,3.1,0,0,-1.0,2397.0,-1.0,0,80.3
450.0,0.0,0.0,615.0,1168.0,149.0,3.7,0,0,-1.0,2382.0,-1.0,0,84.2
494.0,0.0,0.0,667.0,1146.0,135.2,18.2,0,0,6.38,2442.2,-1.0,0,79.05
468.0,0.0,0.0,667.0,1146.0,135.2,18.2,0,0,6.37,2416.2,-1.0,0,79.22
442.0,0.0,0.0,667.0,1146.0,135.2,18.2,0,0,6.65,2390.2,-1.0,0,80.92
416.0,0.0,0.0,667.0,1146.0,135.2,18.2,0,0,6.51,2364.2,-1.0,0,79.9
390.0,0.0,0.0,667.0,1146.0,135.2,18.2,0,0,5.75,2338.2,-1.0,0,74.8
484.5,0.0,0.0,653.0,1122.5,153.0,17.85,0,0,5.61,2413.0,-1.0,0,63.75
459.0,0.0,0.0,653.0,1122.5,153.0,17.85,0,0,6.05,2387.5,-1.0,0,67.15
433.5,0.0,0.0,653.0,1122.5,153.0,17.85,0,0,6.25,2362.0,-1.0,0,71.99
408.0,0.0,0.0,653.0,1122.5,153.0,17.85,0,0,6.24,2336.5,-1.0,0,74.38
382.5,0.0,0.0,653.0,1122.5,153.0,17.85,0,0,5.61,2311.0,-1.0,0,71.66
475.0,0.0,0.0,640.0,1100.0,170.0,17.5,0,0,5.61,2385.0,-1.0,0,55.08
450.0,0.0,0.0,640.0,1100.0,170.0,17.5,0,0,5.71,2360.0,-1.0,0,61.2
425.0,0.0,0.0,640.0,1100.0,170.0,17.5,0,0,5.75,2335.0,-1.0,0,64.01
400.0,0.0,0.0,640.0,1100.0,170.0,17.5,0,0,6.05,2310.0,-1.0,0,68.85
375.0,0.0,0.0,640.0,1100.0,170.0,17.5,0,0,5.85,2285.0,-1.0,0,66.98
465.5,0.0,0.0,628.0,1078.0,186.2,17.15,0,0,4.51,2357.7,-1.0,0,51.0
441.0,0.0,0.0,628.0,1078.0,186.2,17.15,0,0,5.17,2333.2,-1.0,0,56.1
416.5,0.0,0.0,628.0,1078.0,186.2,17.15,0,0,5.2,2308.7,-1.0,0,57.375
392.0,0.0,0.0,628.0,1078.0,186.2,17.15,0,0,5.21,2284.2,-1.0,0,58.65
367.5,0.0,0.0,628.0,1078.0,186.2,17.15,0,0,5.25,2259.7,-1.0,0,60.95
343.0,0.0,0.0,628.0,1078.0,186.2,17.15,0,0,4.85,2235.2,-1.0,0,57.8
456.0,0.0,0.0,616.0,1058.0,201.6,16.8,0,0,4.4,2331.6,-1.0,0,42.67
432.0,0.0,0.0,616.0,1058.0,201.6,16.8,0,0,4.45,2307.6,-1.0,0,48.88
408.0,0.0,0.0,616.0,1058.0,201.6,16.8,0,0,4.5,2283.6,-1.0,0,51.0
384.0,0.0,0.0,616.0,1058.0,201.6,16.8,0,0,4.54,2259.6,-1.0,0,53.13
360.0,0.0,0.0,616.0,1058.0,201.6,16.8,0,0,4.51,2235.6,-1.0,0,54.23
336.0,0.0,0.0,616.0,1058.0,201.6,16.8,0,0,4.35,2211.6,-1.0,0,44.03
720.0,0.0,0.0,730.0,710.0,231.0,33.0,0,0,-1.0,2391.0,51.3,0,92.91
640.0,0.0,0.0,730.0,710.0,252.0,33.0,0,0,-1.0,2332.0,55.0,0,86.11
560.0,0.0,0.0,730.0,710.0,273.0,33.0,0,0,-1.0,2273.0,55.9,0,83.05
720.0,80.0,0.0,730.0,710.0,197.0,34.0,0,0,-1.0,2437.0,52.1,0,90.61
640.0,160.0,0.0,730.0,710.0,185.0,32.0,0,0,-1.0,2425.0,56.2,0,102.68
560.0,240.0,0.0,730.0,710.0,172.0,30.0,0,0,-1.0,2412.0,56.4,0,106.51
275.0,275.0,0.0,900.0,504.0,176.0,5.5,0,0,1.98,2130.0,-1.0,0,25.5
160.7,127.4,0.0,804.0,1090.0,162.1,7.8,0,0,-1.0,2344.2,-1.0,0,27.41
212.1,125.6,0.0,779.3,1057.6,184.2,5.7,0,0,-1.0,2358.7999999999997,-1.0,0,21.81
165.0,124.8,0.0,900.9,1005.6,163.8,0.0,0,0,-1.0,2360.1000000000004,-1.0,0,26.11
190.3,124.8,0.0,798.9,1079.0,165.3,9.9,0,0,-1.0,2358.3,-1.0,0,26.67
250.0,124.8,0.0,857.2,948.9,192.8,5.3,0,0,-1.0,2373.7000000000003,-1.0,0,28.21
213.5,124.8,0.0,771.9,1043.6,159.2,11.7,0,0,-1.0,2313.0,-1.0,0,44.61
194.7,124.8,0.0,901.8,998.0,171.5,7.5,0,0,-1.0,2390.8,-1.0,0,39.27
251.4,124.8,0.0,754.3,1043.6,192.9,5.8,0,0,-1.0,2367.0,-1.0,0,36.99
310.0,124.8,0.0,712.2,936.2,189.9,0.0,0,0,-1.0,2273.1,-1.0,0,40.94
307.0,124.8,0.0,799.5,968.0,193.5,0.0,0,0,-1.0,2392.8,-1.0,0,29.33
290.0,124.8,0.0,755.0,936.0,192.2,0.0,0,0,-1.0,2298.0,-1.0,0,46.29
295.0,124.8,0.0,769.4,1069.0,185.3,0.0,0,0,-1.0,2443.5,-1.0,0,27.19
238.0,124.8,0.0,789.0,1118.0,185.2,0.0,0,0,-1.0,2455.0,-1.0,0,16.84
302.0,124.8,0.0,817.0,974.0,202.7,0.0,0,0,-1.0,2420.5,-1.0,0,26.11
312.5,124.6,0.0,734.0,1040.0,182.4,0.0,0,0,-1.0,2393.5,-1.0,0,40.08
220.9,124.8,0.0,896.0,896.0,142.5,0.0,0,0,-1.0,2280.2,-1.0,0,72.11
144.0,124.8,0.0,844.0,943.0,158.2,18.0,0,0,-1.0,2214.0,-1.0,0,17.42
148.0,124.8,0.0,830.0,1002.0,158.4,16.0,0,0,-1.0,2263.2000000000003,-1.0,0,19.95
326.0,124.6,0.0,792.0,801.0,199.1,11.0,0,0,-1.0,2242.7,-1.0,0,39.78
290.0,124.8,0.0,713.0,898.0,220.5,11.0,0,0,-1.0,2246.3,-1.0,0,9.59
299.8,124.8,0.0,727.6,878.2,211.5,9.9,0,0,-1.0,2241.9,-1.0,0,25.81
148.1,124.6,0.0,830.1,1001.8,159.2,16.1,0,0,-1.0,2263.7999999999997,-1.0,0,18.98
326.5,124.8,0.0,792.5,801.1,193.3,10.8,0,0,-1.0,2238.2000000000003,-1.0,0,35.61
276.4,124.8,0.0,712.9,897.7,217.4,11.0,0,0,-1.0,2229.2,-1.0,0,9.55
150.7,124.8,0.0,687.0,1074.5,164.6,15.6,0,0,-1.0,2201.6,-1.0,0,15.44
190.8,124.8,0.0,811.0,979.5,185.1,11.1,0,0,-1.0,2291.2,-1.0,0,15.21
190.9,124.8,0.0,784.0,991.2,168.2,11.6,0,0,-1.0,2259.1,-1.0,0,18.66
188.7,124.8,0.0,732.0,1023.3,182.4,11.7,0,0,-1.0,2251.2000000000003,-1.0,0,20.01
298.1,124.6,0.0,815.0,879.0,189.4,6.1,0,0,-1.0,2306.1,-1.0,0,41.64
318.9,124.8,0.0,725.0,860.5,212.7,5.7,0,0,-1.0,2241.9,-1.0,0,36.09
355.9,124.5,0.0,769.0,801.4,196.3,11.0,0,0,-1.0,2247.1000000000004,-1.0,0,36.27
199.8,124.8,0.0,856.5,849.3,185.4,12.6,0,0,-1.0,2215.7999999999997,-1.0,0,18.01
278.7,124.8,0.0,782.0,925.3,170.3,10.1,0,0,-1.0,2281.1000000000004,-1.0,0,41.16
425.0,50.0,0.0,740.0,1041.0,140.0,12.23,0,0,-1.0,2396.0,-1.0,0,61.97
350.0,100.0,0.0,790.0,948.0,140.0,14.406,0,0,-1.0,2328.0,-1.0,0,65.28
275.0,150.0,0.0,870.0,887.0,140.0,14.508,0,0,-1.0,2322.0,-1.0,0,62.14
400.0,100.0,0.0,710.0,999.0,160.0,9.568,0,0,-1.0,2369.0,-1.0,0,52.28
325.0,150.0,0.0,660.0,1101.0,160.0,9.784,0,0,-1.0,2396.0,-1.0,0,50.92
450.0,0.0,0.0,860.0,876.0,160.0,9.668,0,0,-1.0,2346.0,-1.0,0,60.86
375.0,50.0,0.0,790.0,948.0,160.0,10.89,0,0,-1.0,2323.0,-1.0,0,61.37
350.0,150.0,0.0,790.0,937.0,180.0,4.858,0,0,-1.0,2407.0,-1.0,0,45.31
375.0,100.0,0.0,860.0,876.0,180.0,4.874,0,0,-1.0,2391.0,-1.0,0,55.42
400.0,50.0,0.0,660.0,1090.0,180.0,4.91,0,0,-1.0,2380.0,-1.0,0,54.4
425.0,0.0,0.0,710.0,999.0,180.0,6.0275,0,0,-1.0,2314.0,-1.0,0,55.51
450.0,50.0,0.0,830.0,846.0,200.0,3.5925,0,0,-1.0,2376.0,-1.0,0,42.59
475.0,0.0,0.0,780.0,937.0,200.0,3.6585,0,0,-1.0,2392.0,-1.0,0,45.47
300.0,150.0,0.0,710.0,988.0,200.0,3.6315,0,0,-1.0,2348.0,-1.0,0,40.46
325.0,100.0,0.0,630.0,1050.0,200.0,4.806,0,0,-1.0,2305.0,-1.0,0,40.89
155.0,143.0,184.0,699.0,880.0,194.0,9.0,0,0,-1.0,2255.0,-1.0,0,28.99
151.8,138.7,178.1,694.6,944.0,167.5,18.3,0,0,-1.0,2274.7,-1.0,0,36.35
167.0,195.0,187.0,636.0,898.0,185.0,7.0,0,0,-1.0,2268.0,-1.0,0,23.89
132.0,161.0,207.0,736.0,867.0,179.0,5.0,0,0,-1.0,2282.0,-1.0,0,33.3
255.0,77.0,99.0,749.0,919.0,189.0,6.0,0,0,-1.0,2288.0,-1.0,0,33.8
178.0,118.6,129.8,746.8,1007.3,179.9,3.6,0,0,-1.0,2360.4,-1.0,0,39.16
167.0,167.0,75.4,770.1,1007.3,164.0,7.9,0,0,-1.0,2350.8,-1.0,0,41.41
149.0,92.0,118.0,780.0,953.0,183.0,7.0,0,0,-1.0,2275.0,-1.0,0,23.52
309.9,111.2,142.8,651.2,913.9,167.8,22.1,0,0,-1.0,2296.8,-1.0,0,38.22
237.0,71.0,92.0,695.0,853.0,247.0,6.0,0,0,-1.0,2195.0,-1.0,0,28.63
252.0,76.0,97.0,821.0,835.0,194.0,8.0,0,0,-1.0,2275.0,-1.0,0,33.4
397.0,158.0,17.2,633.0,967.0,167.0,20.8,0,0,-1.0,2339.2,-1.0,0,55.65
158.6,116.0,148.9,719.7,953.3,175.1,15.0,0,0,-1.0,2271.6,-1.0,0,27.68
160.0,122.0,128.0,879.0,824.0,182.0,6.4,0,0,-1.0,2295.0,-1.0,0,39.4
387.0,94.0,20.0,845.0,938.0,157.0,13.9,0,0,-1.0,2441.0,-1.0,0,46.68
162.0,164.0,214.0,680.0,820.0,202.0,10.0,0,0,-1.0,2242.0,-1.0,0,30.65
262.0,86.0,111.0,733.0,895.0,195.0,5.0,0,0,-1.0,2282.0,-1.0,0,33.72
218.2,123.8,54.6,792.7,1075.7,140.8,11.9,0,0,-1.0,2405.8,-1.0,0,55.51
387.0,94.0,20.0,845.0,938.0,157.0,11.6,0,0,-1.0,2441.0,-1.0,0,46.68
160.0,146.0,188.0,710.0,829.0,203.0,11.0,0,0,-1.0,2236.0,-1.0,0,32.84
252.1,75.6,97.1,821.4,835.5,193.8,8.3,0,0,-1.0,2275.5,-1.0,0,33.4
446.0,79.0,24.0,712.0,967.0,162.0,11.6,0,0,-1.0,2390.0,-1.0,0,44.42
446.0,79.0,24.0,712.0,967.0,162.0,11.6,0,0,-1.0,2390.0,-1.0,0,57.03
276.0,90.0,116.0,768.0,870.0,180.0,9.0,0,0,-1.0,2300.0,-1.0,0,44.28
359.0,141.0,19.0,801.0,942.0,154.0,10.9,0,0,-1.0,2416.0,-1.0,0,59.49
159.0,161.0,209.0,669.0,848.0,201.0,7.0,0,0,-1.0,2247.0,-1.0,0,30.88
136.4,125.8,161.6,764.4,922.6,171.6,10.4,0,0,-1.0,2282.3999999999996,-1.0,0,29.07
184.0,190.0,86.0,623.0,923.0,213.0,6.0,0,0,-1.0,2219.0,-1.0,0,22.93
136.0,98.0,196.0,783.0,847.0,199.0,6.0,0,0,-1.0,2259.0,-1.0,0,26.97
144.0,133.0,170.0,805.0,814.0,192.0,8.0,0,0,-1.0,2258.0,-1.0,0,29.87
149.0,194.0,153.0,623.0,935.0,192.0,8.0,0,0,-1.0,2246.0,-1.0,0,24.58
213.8,24.5,98.1,785.5,1066.0,181.7,6.7,0,0,-1.0,2369.6,-1.0,0,40.23
259.9,78.4,100.6,762.9,935.7,170.6,10.4,0,0,-1.0,2308.1,-1.0,0,49.77
236.9,71.5,91.7,695.4,852.9,246.9,6.0,0,0,-1.0,2195.3,-1.0,0,28.63
162.0,148.1,190.1,741.4,838.1,178.8,18.8,0,0,-1.0,2258.5,-1.0,0,33.76
277.0,91.0,116.8,665.6,946.5,190.6,7.0,0,0,-1.0,2287.5,-1.0,0,43.58
143.0,143.0,169.0,643.0,967.0,191.0,8.0,0,0,-1.0,2256.0,-1.0,0,29.72
153.0,113.0,145.0,824.0,867.0,178.0,8.0,0,0,-1.0,2280.0,-1.0,0,26.23
491.0,123.0,26.0,699.0,882.0,210.0,3.9,0,0,-1.0,2431.0,-1.0,0,55.55
143.7,132.6,170.2,805.3,814.1,191.6,8.5,0,0,-1.0,2257.5,-1.0,0,29.87
298.0,107.0,137.0,655.0,878.0,201.0,6.0,0,0,-1.0,2276.0,-1.0,0,53.52
173.8,159.9,93.4,746.6,1007.2,172.3,9.7,0,0,-1.0,2353.2000000000003,-1.0,0,37.81
136.0,126.0,162.0,764.0,923.0,172.0,10.0,0,0,-1.0,2283.0,-1.0,0,29.07
149.0,109.0,139.0,780.0,892.0,193.0,6.0,0,0,-1.0,2262.0,-1.0,0,23.69
172.4,172.4,13.6,856.4,1006.3,156.8,4.1,0,0,-1.0,2377.9,-1.0,0,33.69
266.0,87.0,112.0,745.0,910.0,178.0,10.0,0,0,-1.0,2298.0,-1.0,0,39.42
297.8,106.9,137.2,655.3,878.4,201.3,6.0,0,0,-1.0,2276.9,-1.0,0,53.52
168.0,163.8,42.1,780.1,1058.7,121.8,5.7,0,0,-1.0,2334.5,-1.0,0,24.24
446.0,79.0,24.0,712.0,967.0,162.0,10.3,0,0,-1.0,2390.0,-1.0,0,53.39
277.0,91.0,117.0,666.0,946.0,191.0,7.0,0,0,-1.0,2288.0,-1.0,0,43.57
155.2,143.2,183.9,698.5,879.6,193.8,9.2,0,0,-1.0,2254.2000000000003,-1.0,0,28.99
334.0,158.0,17.6,633.0,967.0,189.0,15.3,0,0,-1.0,2298.6,-1.0,0,44.33
261.9,86.1,110.5,732.6,895.2,195.4,5.0,0,0,-1.0,2281.7000000000003,-1.0,0,33.72
264.5,86.5,111.0,790.4,832.6,195.5,5.9,0,0,-1.0,2280.5,-1.0,0,41.54
162.0,172.0,207.0,638.0,822.0,216.0,10.0,0,0,-1.0,2217.0,-1.0,0,39.84
275.0,120.0,180.0,765.0,830.0,162.0,10.4,0,0,-1.0,2332.0,-1.0,0,76.24
280.0,100.0,129.0,805.0,825.0,172.0,9.0,0,0,-1.0,2311.0,-1.0,0,52.82
310.0,111.0,143.0,651.0,914.0,168.0,22.0,0,0,-1.0,2297.0,-1.0,0,33.69
446.0,79.0,24.0,712.0,967.0,162.0,11.6,0,0,-1.0,2390.0,-1.0,0,51.02
261.0,78.0,100.0,761.0,864.0,201.0,9.0,0,0,-1.0,2265.0,-1.0,0,32.4
145.0,119.0,116.0,880.0,833.0,184.0,5.7,0,0,-1.0,2277.0,-1.0,0,29.16
424.0,132.0,22.0,750.0,822.0,168.0,8.9,0,0,-1.0,2318.0,-1.0,0,72.1
284.0,141.0,15.0,801.0,842.0,179.0,5.5,0,0,-1.0,2262.0,-1.0,0,43.73
260.0,78.0,101.0,763.0,936.0,171.0,10.0,0,0,-1.0,2309.0,-1.0,0,49.77
153.1,113.0,145.0,688.7,1001.9,178.5,8.0,0,0,-1.0,2280.2000000000003,-1.0,0,25.56
144.0,106.0,136.0,774.0,941.0,178.0,7.0,0,0,-1.0,2279.0,-1.0,0,26.14
355.0,97.0,19.0,871.0,967.0,145.0,13.1,0,0,-1.0,2454.0,-1.0,0,44.03
157.0,152.0,214.0,704.0,819.0,200.0,9.0,0,0,-1.0,2246.0,-1.0,0,33.05
260.9,78.3,100.5,761.5,864.5,200.6,8.6,0,0,-1.0,2266.2999999999997,-1.0,0,32.4
149.0,91.7,117.6,780.3,953.4,182.9,7.1,0,0,-1.0,2274.9,-1.0,0,23.52
255.3,77.0,98.8,749.3,919.0,188.6,6.5,0,0,-1.0,2288.0,-1.0,0,33.8
266.2,87.5,112.3,744.5,909.7,177.9,10.4,0,0,-1.0,2298.1,-1.0,0,39.42
152.0,139.0,178.0,695.0,944.0,168.0,18.0,0,0,-1.0,2276.0,-1.0,0,36.35
160.2,146.4,188.0,709.7,828.7,203.2,11.3,0,0,-1.0,2236.2000000000003,-1.0,0,35.31
156.0,187.0,178.0,614.0,854.0,221.0,7.0,0,0,-1.0,2210.0,-1.0,0,29.41
143.8,106.2,136.3,774.3,941.5,178.1,7.5,0,0,-1.0,2280.2,-1.0,0,26.15
139.9,103.3,132.6,753.4,916.0,200.3,7.4,0,0,-1.0,2245.5,-1.0,0,36.44
287.3,93.9,120.5,695.9,904.4,187.6,9.2,0,0,-1.0,2289.6,-1.0,0,43.8
214.9,121.9,53.8,780.6,1014.3,155.6,9.6,0,0,-1.0,2341.1,-1.0,0,52.2
140.0,128.0,164.0,656.0,869.0,237.0,6.0,0,0,-1.0,2194.0,-1.0,0,35.23
333.0,163.0,17.5,652.0,996.0,167.0,17.9,0,0,-1.0,2328.5,-1.0,0,47.28
135.0,193.0,105.0,643.0,965.0,196.0,6.0,0,0,-1.0,2237.0,-1.0,0,21.91
146.5,89.3,114.6,829.5,860.0,201.9,8.8,0,0,-1.0,2241.8,-1.0,0,19.99
168.9,124.3,42.2,796.2,1080.8,158.3,10.8,0,0,-1.0,2370.7,-1.0,0,31.12
314.0,113.2,145.3,690.2,869.1,178.9,8.0,0,0,-1.0,2310.7000000000003,-1.0,0,46.23
173.5,173.5,50.1,793.5,1006.2,164.8,6.5,0,0,-1.0,2361.6000000000004,-1.0,0,38.2
148.5,108.6,139.4,780.0,892.4,192.7,6.1,0,0,-1.0,2261.6,-1.0,0,23.7
272.8,81.8,105.1,679.7,904.0,209.7,9.0,0,0,-1.0,2253.1,-1.0,0,37.17
165.0,132.1,128.5,746.6,1005.8,175.1,8.1,0,0,-1.0,2353.1,-1.0,0,46.39
182.0,122.0,45.2,780.7,1059.4,170.2,8.2,0,0,-1.0,2359.5,-1.0,0,31.27
154.0,185.0,174.0,612.0,845.0,228.0,7.0,0,0,-1.0,2198.0,-1.0,0,24.34
250.0,95.0,180.0,800.0,860.0,159.0,9.5,0,0,-1.0,2344.0,-1.0,0,67.87
139.7,127.7,163.9,655.6,868.6,236.7,5.8,0,0,-1.0,2192.2,-1.0,0,35.23
132.0,160.9,206.5,735.6,866.9,178.9,5.5,0,0,-1.0,2280.8,-1.0,0,33.31
162.0,148.0,190.0,741.0,838.0,179.0,19.0,0,0,-1.0,2258.0,-1.0,0,33.76
153.0,113.0,145.0,689.0,1002.0,178.0,8.0,0,0,-1.0,2280.0,-1.0,0,25.56
273.0,82.0,105.0,680.0,904.0,210.0,9.0,0,0,-1.0,2254.0,-1.0,0,37.17
279.8,100.4,128.9,804.9,825.1,172.4,9.5,0,0,-1.0,2311.5,-1.0,0,52.83
265.0,86.0,111.0,790.0,833.0,195.0,6.0,0,0,-1.0,2280.0,-1.0,0,41.54
141.9,129.7,166.6,785.3,882.6,173.5,10.9,0,0,-1.0,2279.6,-1.0,0,44.61
491.0,123.0,26.0,699.0,822.0,201.0,3.9,0,0,-1.0,2362.0,-1.0,0,57.92
314.0,113.0,145.0,690.0,869.0,179.0,8.0,0,0,-1.0,2310.0,-1.0,0,46.23
424.0,132.0,22.0,750.0,822.0,178.0,8.5,0,0,-1.0,2328.0,-1.0,0,62.05
159.0,116.0,149.0,720.0,953.0,175.0,15.0,0,0,-1.0,2272.0,-1.0,0,27.68
144.0,195.0,15.0,709.0,1021.0,176.0,6.0,0,0,-1.0,2260.0,-1.0,0,15.34
355.0,97.0,19.0,871.0,967.0,145.0,12.3,0,0,-1.0,2454.0,-1.0,0,55.45
153.6,112.3,144.2,657.9,923.2,220.1,10.1,0,0,-1.0,2211.3,-1.0,0,16.5
143.0,142.7,169.4,643.5,967.4,190.7,8.4,0,0,-1.0,2256.7,-1.0,0,29.73
142.0,130.0,167.0,785.0,883.0,174.0,11.0,0,0,-1.0,2281.0,-1.0,0,44.61
277.2,24.5,97.8,782.5,1061.7,160.7,11.2,0,0,-1.0,2404.3999999999996,-1.0,0,63.14
287.0,94.0,121.0,696.0,904.0,188.0,9.0,0,0,-1.0,2290.0,-1.0,0,41.94
202.0,141.0,11.0,801.0,942.0,206.0,1.7,0,0,-1.0,2303.0,-1.0,0,21.97
154.0,112.0,144.0,658.0,923.0,220.0,10.0,0,0,-1.0,2211.0,-1.0,0,16.5
164.0,128.0,163.0,641.0,961.0,197.0,8.0,0,0,-1.0,2254.0,-1.0,0,27.23
167.4,128.6,129.9,746.6,1006.3,175.5,7.8,0,0,-1.0,2354.3,-1.0,0,41.2
387.0,94.0,20.0,845.0,938.0,157.0,14.3,0,0,-1.0,2441.0,-1.0,0,50.24
213.7,24.5,98.1,785.4,1065.8,181.7,6.9,0,0,-1.0,2369.2,-1.0,0,45.71
359.0,141.0,19.0,801.0,942.0,154.0,10.9,0,0,-1.0,2416.0,-1.0,0,62.94
153.1,113.0,145.0,824.0,867.2,178.5,8.0,0,0,-1.0,2280.8,-1.0,0,26.23
140.0,103.0,133.0,753.0,916.0,200.0,7.0,0,0,-1.0,2245.0,-1.0,0,36.44
147.0,89.0,115.0,829.0,860.0,202.0,9.0,0,0,-1.0,2242.0,-1.0,0,19.99
276.4,90.3,116.0,768.3,870.1,179.6,8.9,0,0,-1.0,2300.7,-1.0,0,44.28
522.5,0.0,0.0,970.0,722.0,172.36,8.25,0,0,-1.0,2386.86,-1.0,0,49.49
440.0,82.5,0.0,970.0,722.0,181.5,3.3,0,0,-1.0,2396.0,-1.0,0,47.26
385.0,137.5,0.0,970.0,722.0,181.5,1.65,0,0,-1.0,2396.0,-1.0,0,45.65
330.0,192.5,0.0,970.0,722.0,181.5,1.21,0,0,-1.0,2396.0,-1.0,0,38.34
450.0,50.0,0.0,1063.0,590.0,191.0,2.1,0,0,-1.0,2344.0,-1.0,0,39.95
400.0,100.0,0.0,1052.0,584.0,191.0,2.0,0,0,-1.0,2327.0,-1.0,0,38.34
350.0,150.0,0.0,1040.0,578.0,191.0,1.9,0,0,-1.0,2309.0,-1.0,0,36.29
300.0,200.0,0.0,1029.0,571.0,191.0,1.83,0,0,-1.0,2291.0,-1.0,0,30.26
250.0,250.0,0.0,1017.0,565.0,191.0,1.25,0,0,-1.0,2273.0,-1.0,0,27.62
450.0,0.0,50.0,1072.0,595.0,191.0,2.25,0,0,-1.0,2358.0,-1.0,0,38.25
400.0,0.0,100.0,1069.0,594.0,191.0,2.1,0,0,-1.0,2354.0,-1.0,0,38.335
350.0,0.0,150.0,1066.0,592.0,191.0,2.0,0,0,-1.0,2349.0,-1.0,0,38.504999999999995
300.0,0.0,200.0,1063.0,590.0,191.0,1.95,0,0,-1.0,2344.0,-1.0,0,33.745000000000005
250.0,0.0,250.0,1069.0,580.0,191.0,1.9000000000000001,0,0,-1.0,2340.0,-1.0,0,32.3
540.0,80.0,0.0,780.0,720.0,235.6,3.03,0,0,-1.0,2355.6,-1.0,0,51.85
496.0,124.0,0.0,780.0,720.0,235.6,4.0,0,0,-1.0,2355.6,-1.0,0,46.22
434.0,186.0,0.0,780.0,720.0,235.6,4.0,0,0,-1.0,2355.6,-1.0,0,44.71
372.0,248.0,0.0,780.0,720.0,235.6,3.77,0,0,-1.0,2355.6,-1.0,0,38.04
310.0,310.0,0.0,780.0,720.0,235.6,3.35,0,0,-1.0,2355.6,-1.0,0,32.4
465.0,155.0,0.0,780.0,720.0,235.6,2.77,0,0,-1.0,2355.6,-1.0,0,50.13
434.0,155.0,0.0,780.0,720.0,235.6,2.73,0,0,-1.0,2324.6,-1.0,0,55.11
403.0,155.0,0.0,780.0,720.0,235.6,2.83,0,0,-1.0,2293.6,-1.0,0,63.37
372.0,155.0,0.0,780.0,720.0,235.6,4.1,0,0,-1.0,2262.6,-1.0,0,58.72
480.0,96.0,0.0,819.0,699.0,220.0,10.1,0,0,-1.0,2314.0,31.0,0,45.05
490.0,98.0,0.0,838.0,683.0,186.0,11.6,0,0,-1.0,2295.0,33.0,0,63.75
300.0,300.0,0.0,958.0,595.0,180.0,1.5,0,0,-1.0,2333.0,-1.0,0,56.44
240.0,360.0,0.0,933.0,595.0,180.0,1.02,0,0,-1.0,2308.0,-1.0,0,49.3
180.0,420.0,0.0,908.0,595.0,180.0,0.72,0,0,-1.0,2283.0,-1.0,0,38.76
570.0,0.0,0.0,1072.0,595.0,180.0,7.98,0,0,-1.0,2417.0,-1.0,0,81.18
540.0,0.0,0.0,1059.0,595.0,180.0,8.58,0,0,-1.0,2374.0,-1.0,0,85.43
300.0,270.0,0.0,958.0,595.0,180.0,2.22,0,0,-1.0,2303.0,-1.0,0,63.92
240.0,330.0,0.0,933.0,595.0,180.0,1.8,0,0,-1.0,2278.0,-1.0,0,53.89
180.0,390.0,0.0,908.0,595.0,180.0,1.2,0,0,-1.0,2253.0,-1.0,0,44.79
300.0,240.0,0.0,958.0,595.0,180.0,3.6,0,0,-1.0,2273.0,-1.0,0,72.42
240.0,300.0,0.0,933.0,595.0,180.0,2.88,0,0,-1.0,2248.0,-1.0,0,62.56
180.0,360.0,0.0,908.0,595.0,180.0,2.28,0,0,-1.0,2223.0,-1.0,0,52.02
257.0,257.0,0.0,1023.0,621.0,180.0,1.3364,0,0,-1.0,2338.0,-1.0,0,50.32
206.0,309.0,0.0,1001.0,621.0,180.0,0.9766,0,0,-1.0,2317.0,-1.0,0,44.71
154.0,360.0,0.0,980.0,621.0,180.0,0.6682,0,0,-1.0,2295.0,-1.0,0,33.83
489.0,0.0,0.0,1120.0,621.0,180.0,8.224,0,0,-1.0,2410.0,-1.0,0,72.51
463.0,0.0,0.0,1110.0,621.0,180.0,8.995,0,0,-1.0,2374.0,-1.0,0,77.86
257.0,231.0,0.0,1023.0,621.0,180.0,2.056,0,0,-1.0,2312.0,-1.0,0,58.14
206.0,283.0,0.0,1001.0,621.0,180.0,1.6448,0,0,-1.0,2291.0,-1.0,0,48.79
154.0,334.0,0.0,980.0,621.0,180.0,1.1308,0,0,-1.0,2269.0,-1.0,0,39.01
257.0,206.0,0.0,1023.0,621.0,180.0,3.1868,0,0,-1.0,2287.0,-1.0,0,64.09
206.0,257.0,0.0,1001.0,621.0,180.0,2.57,0,0,-1.0,2265.0,-1.0,0,54.99
154.0,309.0,0.0,980.0,621.0,180.0,2.056,0,0,-1.0,2244.0,-1.0,0,43.43
225.0,225.0,0.0,1072.0,640.0,180.0,1.17,0,0,-1.0,2342.0,-1.0,0,35.62
180.0,270.0,0.0,1053.0,640.0,180.0,0.945,0,0,-1.0,2323.0,-1.0,0,30.35
135.0,315.0,0.0,1034.0,640.0,180.0,0.585,0,0,-1.0,2304.0,-1.0,0,26.95
428.0,0.0,0.0,1157.0,640.0,180.0,8.55,0,0,-1.0,2405.0,-1.0,0,64.01
405.0,0.0,0.0,1147.0,640.0,180.0,9.45,0,0,-1.0,2372.0,-1.0,0,67.15
225.0,203.0,0.0,1072.0,640.0,180.0,1.935,0,0,-1.0,2320.0,-1.0,0,43.78
180.0,248.0,0.0,1053.0,640.0,180.0,1.53,0,0,-1.0,2301.0,-1.0,0,33.32
135.0,293.0,0.0,1034.0,640.0,180.0,1.26,0,0,-1.0,2282.0,-1.0,0,23.97
225.0,180.0,0.0,1072.0,640.0,180.0,2.88,0,0,-1.0,2297.0,-1.0,0,51.26
180.0,225.0,0.0,1053.0,640.0,180.0,2.34,0,0,-1.0,2278.0,-1.0,0,41.74
135.0,270.0,0.0,1034.0,640.0,180.0,2.07,0,0,-1.0,2259.0,-1.0,0,28.14
475.0,0.0,0.0,958.0,687.0,175.0,8.0,0,0,-1.0,2295.0,-1.0,0,67.15
450.0,0.0,0.0,954.0,685.0,175.0,9.0,0,0,-1.0,2264.0,-1.0,0,69.7
425.0,0.0,0.0,948.0,681.0,175.0,10.0,0,0,-1.0,2229.0,-1.0,0,74.8
375.0,125.0,0.0,938.0,673.0,175.0,7.5,0,0,-1.0,2286.0,-1.0,0,51.85
300.0,200.0,0.0,923.0,663.0,175.0,7.5,0,0,-1.0,2261.0,-1.0,0,46.75
225.0,275.0,0.0,908.0,652.0,175.0,7.5,0,0,-1.0,2235.0,-1.0,0,35.7
465.0,85.0,0.0,910.0,590.0,227.7,10.73,0,0,2.4,2277.7,-1.0,0,29.91
440.0,110.0,0.0,910.0,590.0,228.6,11.01,0,0,2.12,2278.6,-1.0,0,28.18
415.0,135.0,0.0,910.0,590.0,233.3,9.91,0,0,1.83,2283.3,-1.0,0,26.75
385.0,165.0,0.0,910.0,590.0,234.4,9.91,0,0,1.76,2284.4,-1.0,0,26.06
355.0,195.0,0.0,910.0,590.0,241.6,9.91,0,0,1.55,2291.6,-1.0,0,25.18
440.0,110.0,0.0,714.0,917.0,176.0,7.43,0,0,-1.0,2357.0,-1.0,0,59.33
330.0,220.0,0.0,700.0,899.0,176.0,7.43,0,0,-1.0,2325.0,-1.0,0,51.76
220.0,330.0,0.0,686.0,881.0,176.0,6.67,0,0,-1.0,2293.0,-1.0,0,40.37
440.0,0.0,110.0,725.0,931.0,176.0,10.43,0,0,-1.0,2382.0,-1.0,0,63.83
330.0,0.0,220.0,722.0,928.0,176.0,10.0,0,0,-1.0,2376.0,-1.0,0,68.08
220.0,0.0,330.0,720.0,924.0,176.0,8.89,0,0,-1.0,2370.0,-1.0,0,66.38
522.5,0.0,0.0,724.0,930.0,176.0,9.56,0,0,-1.0,2352.5,-1.0,0,68.34
495.0,0.0,0.0,720.0,925.0,176.0,10.67,0,0,-1.0,2316.0,-1.0,0,72.84
467.5,0.0,0.0,716.0,920.0,176.0,12.0,0,0,-1.0,2279.5,-1.0,0,71.74
440.0,82.5,0.0,713.0,916.0,176.0,8.22,0,0,-1.0,2327.5,-1.0,0,67.32
330.0,165.0,0.0,699.0,898.0,176.0,9.11,0,0,-1.0,2268.0,-1.0,0,57.12
220.0,247.5,0.0,685.0,880.0,176.0,8.89,0,0,-1.0,2208.5,-1.0,0,51.0
440.0,0.0,82.5,721.0,927.0,176.0,9.78,0,0,-1.0,2346.5,-1.0,0,67.66
330.0,0.0,165.0,716.0,920.0,176.0,10.78,0,0,-1.0,2307.0,-1.0,0,74.46
220.0,0.0,247.5,710.0,912.0,176.0,10.22,0,0,-1.0,2265.5,-1.0,0,71.82
440.0,55.0,55.0,720.0,924.0,176.0,8.0,0,0,-1.0,2370.0,-1.0,0,65.45
330.0,110.0,110.0,711.0,913.0,176.0,7.5,0,0,-1.0,2350.0,-1.0,0,52.95
220.0,165.0,165.0,703.0,903.0,176.0,4.44,0,0,-1.0,2332.0,-1.0,0,58.99
440.0,41.25,41.25,720.0,924.0,176.0,8.0,0,0,-1.0,2342.5,-1.0,0,66.81
330.0,82.5,82.5,711.0,913.0,176.0,7.0,0,0,-1.0,2295.0,-1.0,0,61.79
360.0,90.0,0.0,813.0,855.0,198.0,3.2,0,0,-1.0,2316.0,-1.0,0,44.28
270.0,180.0,0.0,801.0,842.0,198.0,2.96,0,0,-1.0,2291.0,-1.0,0,37.99
180.0,270.0,0.0,788.0,829.0,198.0,3.0,0,0,-1.0,2265.0,-1.0,0,25.75
360.0,0.0,90.0,823.0,866.0,198.0,3.7,0,0,-1.0,2337.0,-1.0,0,50.15
270.0,0.0,180.0,821.0,863.0,198.0,3.44,0,0,-1.0,2332.0,-1.0,0,49.3
180.0,0.0,270.0,819.0,860.0,198.0,2.8,0,0,-1.0,2327.0,-1.0,0,47.77
427.5,0.0,0.0,823.0,865.0,198.0,4.88,0,0,-1.0,2313.5,-1.0,0,51.95
405.0,0.0,0.0,819.0,861.0,198.0,5.2,0,0,-1.0,2283.0,-1.0,0,49.72
382.5,0.0,0.0,816.0,858.0,198.0,7.76,0,0,-1.0,2254.5,-1.0,0,60.43
360.0,67.5,0.0,813.0,855.0,198.0,4.24,0,0,-1.0,2293.5,-1.0,0,52.27
270.0,135.0,0.0,801.0,841.0,198.0,4.52,0,0,-1.0,2245.0,-1.0,0,39.86
180.0,202.5,0.0,788.0,828.0,198.0,4.82,0,0,-1.0,2196.5,-1.0,0,31.79
360.0,0.0,67.0,820.0,863.0,198.0,4.0,0,0,-1.0,2308.0,-1.0,0,51.08
270.0,0.0,135.0,816.0,857.0,198.0,4.56,0,0,-1.0,2276.0,-1.0,0,49.55
180.0,0.0,202.5,810.0,852.0,198.0,5.76,0,0,-1.0,2242.5,-1.0,0,48.96
360.0,45.0,45.0,819.0,860.0,198.0,3.2,0,0,-1.0,2327.0,-1.0,0,53.04
270.0,90.0,90.0,811.0,852.0,198.0,3.2,0,0,-1.0,2311.0,-1.0,0,45.56
180.0,135.0,135.0,803.0,845.0,198.0,2.8,0,0,-1.0,2296.0,-1.0,0,39.01
360.0,33.75,33.75,817.0,859.0,198.0,4.2,0,0,-1.0,2301.5,-1.0,0,51.51
270.0,67.5,67.5,808.0,849.0,198.0,4.24,0,0,-1.0,2260.0,-1.0,0,46.49
180.0,101.25,101.25,799.0,840.0,198.0,5.04,0,0,-1.0,2219.5,-1.0,0,37.57
360.0,90.0,0.0,813.0,855.0,198.0,3.2,0,0,-1.0,2316.0,-1.0,0,68.0
270.0,180.0,0.0,801.0,842.0,198.0,2.9,0,0,-1.0,2291.0,-1.0,0,60.3
180.0,270.0,0.0,788.0,829.0,198.0,3.0,0,0,-1.0,2265.0,-1.0,0,42.5
360.0,0.0,90.0,824.0,866.0,198.0,3.7,0,0,-1.0,2338.0,-1.0,0,72.6
270.0,0.0,180.0,821.0,863.0,198.0,3.4,0,0,-1.0,2332.0,-1.0,0,74.9
180.0,0.0,270.0,819.0,861.0,198.0,2.8,0,0,-1.0,2328.0,-1.0,0,65.7
428.0,0.0,0.0,823.0,865.0,198.0,4.9,0,0,-1.0,2314.0,-1.0,0,71.2
405.0,0.0,0.0,819.0,861.0,198.0,5.2,0,0,-1.0,2283.0,-1.0,0,76.1
383.0,0.0,0.0,816.0,858.0,198.0,7.8,0,0,-1.0,2255.0,-1.0,0,74.8
360.0,67.5,0.0,813.0,855.0,198.0,4.2,0,0,-1.0,2293.5,-1.0,0,67.2
270.0,135.0,0.0,801.0,841.0,198.0,4.5,0,0,-1.0,2245.0,-1.0,0,57.6
180.0,202.5,0.0,788.0,828.0,198.0,4.8,0,0,-1.0,2196.5,-1.0,0,44.9
360.0,0.0,67.5,821.0,863.0,198.0,4.0,0,0,-1.0,2309.5,-1.0,0,68.0
270.0,0.0,135.0,816.0,857.0,198.0,4.6,0,0,-1.0,2276.0,-1.0,0,68.2
180.0,0.0,202.5,810.0,852.0,198.0,5.8,0,0,-1.0,2242.5,-1.0,0,70.7
360.0,45.0,45.0,819.0,861.0,198.0,3.2,0,0,-1.0,2328.0,-1.0,0,78.0
270.0,90.0,90.0,811.0,853.0,198.0,3.2,0,0,-1.0,2312.0,-1.0,0,69.2
180.0,135.0,135.0,803.0,845.0,198.0,2.8,0,0,-1.0,2296.0,-1.0,0,60.6
360.0,33.8,33.8,817.0,859.0,198.0,4.2,0,0,-1.0,2301.6,-1.0,0,76.0
270.0,67.5,67.5,808.0,849.0,198.0,4.2,0,0,-1.0,2260.0,-1.0,0,66.8
180.0,101.3,101.3,799.0,840.0,198.0,5.0,0,0,-1.0,2219.6,-1.0,0,55.2
420.0,180.0,0.0,847.0,746.0,165.0,13.02,0,0,4.85,2358.0,41.6,0,53.5
360.0,240.0,0.0,837.0,735.0,165.0,19.98,0,0,3.73,2337.0,32.0,0,49.0
300.0,300.0,0.0,825.0,723.0,165.0,20.4,0,0,3.8,2313.0,23.5,0,34.5
240.0,360.0,0.0,815.0,712.0,165.0,22.02,0,0,3.5,2292.0,24.0,0,28.4
360.0,180.0,0.0,835.0,734.0,165.0,22.02,0,0,5.28,2274.0,39.0,0,79.5
300.0,240.0,0.0,825.0,723.0,165.0,21.0,0,0,4.01,2253.0,37.0,0,66.0
240.0,300.0,0.0,813.0,712.0,165.0,19.98,0,0,4.23,2230.0,38.9,0,59.0
180.0,360.0,0.0,804.0,701.0,165.0,18.0,0,0,4.9,2210.0,30.0,0,53.5
340.0,34.0,0.0,680.0,1110.0,153.34,2.04,0,0,-1.0,2317.34,36.372,0,51.7
400.0,40.0,0.0,647.0,1055.0,158.4,1.12,0,0,-1.0,2300.4,31.829,0,59.03
420.0,0.0,0.0,663.0,1082.0,168.0,4.2,0,0,-1.0,2333.0,31.759,0,61.18
420.0,0.0,42.0,675.0,1102.0,151.2,3.36,0,0,-1.0,2390.2,33.173,0,61.78
440.0,0.0,0.0,678.0,1107.0,135.52,3.52,0,0,-1.0,2360.52,42.181,0,68.73
450.0,0.0,90.0,614.0,1002.0,129.6,3.6,0,0,-1.0,2285.6,41.963,0,70.96
445.0,0.0,89.0,578.0,944.0,144.62,7.12,0,0,-1.0,2200.62,43.11,0,74.37
440.0,44.0,0.0,630.0,1028.0,137.28,7.92,0,0,-1.0,2279.28,-1.0,0,74.1
324.0,36.0,0.0,791.0,945.0,180.0,0.0,0,0,-1.0,2276.0,-1.0,0,32.6
288.0,72.0,0.0,778.0,945.0,180.0,0.0,0,0,-1.0,2263.0,-1.0,0,32.6
252.0,108.0,0.0,764.0,945.0,180.0,0.0,0,0,-1.0,2249.0,-1.0,0,30.0
324.0,0.0,36.0,802.0,945.0,180.0,0.0,0,0,-1.0,2287.0,-1.0,0,36.8
288.0,0.0,72.0,799.0,945.0,180.0,0.0,0,0,-1.0,2284.0,-1.0,0,40.0
252.0,0.0,108.0,797.0,945.0,180.0,0.0,0,0,-1.0,2282.0,-1.0,0,40.1
175.0,0.0,175.0,883.0,952.0,210.0,0.0,0,0,-1.0,2395.0,-1.0,0,43.605
176.0,176.0,0.0,872.0,940.0,211.0,0.0,0,0,-1.0,2375.0,-1.0,0,29.07
176.0,88.0,88.0,881.0,951.0,211.0,0.0,0,0,-1.0,2395.0,-1.0,0,36.464999999999996
222.0,0.0,222.0,876.0,945.0,168.0,4.5,0,0,-1.0,2433.0,-1.0,0,76.415
221.0,221.0,0.0,855.0,921.0,167.0,3.4,0,0,-1.0,2385.0,-1.0,0,61.879999999999995
222.0,111.0,111.0,865.0,933.0,168.0,4.7,0,0,-1.0,2410.0,-1.0,0,70.63499999999999
231.0,156.0,0.0,852.0,1047.0,119.0,3.2,0,0,-1.0,2405.0,-1.0,0,55.3
195.0,199.0,0.0,854.0,1041.0,120.0,2.7,0,0,-1.0,2409.0,-1.0,0,44.0
156.0,241.0,0.0,834.0,1026.0,121.0,2.3,0,0,-1.0,2378.0,-1.0,0,43.7
229.0,154.0,0.0,827.0,1040.0,115.0,2.8,0,0,-1.0,2365.0,-1.0,0,44.6
193.0,197.0,0.0,836.0,1032.0,114.0,2.6,0,0,-1.0,2372.0,-1.0,0,36.8
155.0,237.0,0.0,842.0,1016.0,116.0,2.1,0,0,-1.0,2366.0,-1.0,0,28.6
229.0,254.0,0.0,844.0,1032.0,113.0,2.1,0,0,-1.0,2472.0,-1.0,0,46.3
193.0,196.0,0.0,850.0,1126.0,116.0,1.9,0,0,-1.0,2481.0,-1.0,0,42.2
154.0,261.0,0.0,818.0,1016.0,117.0,1.9,0,0,-1.0,2366.0,-1.0,0,40.0
120.0,280.0,0.0,600.0,1200.0,112.0,5.6,0,0,2.53,2312.0,-1.0,0,28.26
120.0,280.0,0.0,600.0,1200.0,116.0,0.0,0,0,2.51,2316.0,-1.0,0,25.97
200.0,200.0,0.0,600.0,1200.0,132.0,5.6,0,0,4.06,2332.0,-1.0,0,48.45
200.0,200.0,0.0,600.0,1200.0,120.0,0.0,0,0,4.2,2320.0,-1.0,0,56.57
120.0,280.0,0.0,600.0,1200.0,112.0,5.6,0,0,2.88,2312.0,-1.0,0,36.63
120.0,280.0,0.0,600.0,1200.0,116.0,0.0,0,0,2.82,2316.0,-1.0,0,28.98
200.0,200.0,0.0,600.0,1200.0,132.0,5.6,0,0,4.46,2332.0,-1.0,0,53.97
200.0,200.0,0.0,600.0,1200.0,120.0,0.0,0,0,4.59,2320.0,-1.0,0,59.75
120.0,280.0,0.0,600.0,1200.0,172.0,5.6,0,0,1.82,2372.0,-1.0,0,16.44
120.0,280.0,0.0,600.0,1200.0,160.0,0.0,0,0,2.04,2360.0,-1.0,0,19.5
200.0,200.0,0.0,600.0,1200.0,172.0,5.6,0,0,3.19,2372.0,-1.0,0,34.98
200.0,200.0,0.0,600.0,1200.0,156.0,0.0,0,0,3.69,2356.0,-1.0,0,41.26
320.0,80.0,0.0,564.0,1270.0,160.0,0.0,0,0,-1.0,2394.0,-1.0,0,32.04
280.0,120.0,0.0,554.0,1270.0,160.0,0.0,0,0,-1.0,2384.0,-1.0,0,29.75
240.0,160.0,0.0,543.0,1270.0,160.0,0.0,0,0,-1.0,2373.0,-1.0,0,29.07
200.0,200.0,0.0,533.0,1270.0,160.0,0.0,0,0,-1.0,2363.0,-1.0,0,24.65
160.0,240.0,0.0,522.0,1270.0,160.0,0.0,0,0,-1.0,2352.0,-1.0,0,23.8
320.0,80.0,0.0,628.0,1270.0,136.0,2.0,0,0,-1.0,2434.0,-1.0,0,44.54
280.0,120.0,0.0,618.0,1270.0,136.0,2.0,0,0,-1.0,2424.0,-1.0,0,48.96
240.0,160.0,0.0,607.0,1270.0,136.0,2.0,0,0,-1.0,2413.0,-1.0,0,38.25
200.0,200.0,0.0,596.0,1270.0,136.0,2.0,0,0,-1.0,2402.0,-1.0,0,31.45
160.0,240.0,0.0,586.0,1270.0,136.0,2.0,0,0,-1.0,2392.0,-1.0,0,28.05
320.0,80.0,0.0,671.0,1270.0,120.0,2.0,0,0,-1.0,2461.0,-1.0,0,56.1
280.0,120.0,0.0,660.0,1270.0,120.0,2.0,0,0,-1.0,2450.0,-1.0,0,55.25
240.0,160.0,0.0,650.0,1270.0,120.0,2.0,0,0,-1.0,2440.0,-1.0,0,54.4
200.0,200.0,0.0,639.0,1270.0,120.0,2.0,0,0,-1.0,2429.0,-1.0,0,44.2
160.0,240.0,0.0,628.0,1270.0,120.0,2.0,0,0,-1.0,2418.0,-1.0,0,38.25
423.0,47.0,0.0,704.0,1056.0,143.82000000000002,0.0,0,0,-1.0,2373.82,-1.0,0,46.32
376.0,94.0,0.0,704.0,1056.0,127.84,0.0,0,0,-1.0,2357.84,-1.0,0,45.73
329.0,141.0,0.0,704.0,1056.0,111.86000000000001,0.0,0,0,-1.0,2341.86,-1.0,0,45.31
282.0,188.0,0.0,704.0,1056.0,95.88000000000001,0.0,0,0,-1.0,2325.88,-1.0,0,44.7
414.0,0.0,56.0,704.0,1056.0,140.76000000000002,0.0,0,0,-1.0,2370.76,-1.0,0,48.45
376.0,0.0,94.0,704.0,1056.0,127.84,0.0,0,0,-1.0,2357.84,-1.0,0,49.89
282.0,132.0,56.0,704.0,1056.0,95.88000000000001,0.0,0,0,-1.0,2325.88,-1.0,0,46.15
282.0,94.0,94.0,704.0,1056.0,95.88000000000001,0.0,0,0,-1.0,2325.88,-1.0,0,47.68
439.0,0.0,0.0,847.0,1027.0,140.0,9.66,0,0,-1.0,2453.0,-1.0,0,60.2
390.0,0.0,0.0,866.0,1050.0,140.0,8.58,0,0,-1.0,2446.0,-1.0,0,58.4
369.0,0.0,0.0,874.0,1060.0,140.0,8.12,0,0,-1.0,2443.0,-1.0,0,57.49
351.0,0.0,0.0,882.0,1069.0,140.0,7.72,0,0,-1.0,2442.0,-1.0,0,56.04
429.0,0.0,0.0,844.0,1024.0,140.0,9.44,0,0,-1.0,2437.0,-1.0,0,61.63
382.0,0.0,0.0,864.0,1048.0,140.0,8.4,0,0,-1.0,2434.0,-1.0,0,59.32
362.0,0.0,0.0,872.0,1058.0,140.0,7.96,0,0,-1.0,2432.0,-1.0,0,58.4
343.0,0.0,0.0,880.0,1067.0,140.0,7.55,0,0,-1.0,2430.0,-1.0,0,57.69
420.0,0.0,0.0,842.0,1021.0,140.0,9.24,0,0,-1.0,2423.0,-1.0,0,62.03
374.0,0.0,0.0,862.0,1045.0,140.0,8.23,0,0,-1.0,2421.0,-1.0,0,59.68
355.0,0.0,0.0,870.0,1055.0,140.0,7.81,0,0,-1.0,2420.0,-1.0,0,58.77
336.0,0.0,0.0,878.0,1065.0,140.0,7.39,0,0,-1.0,2419.0,-1.0,0,58.19
411.0,0.0,0.0,839.0,1018.0,140.0,9.04,0,0,-1.0,2408.0,-1.0,0,62.34
366.0,0.0,0.0,860.0,1042.0,140.0,8.05,0,0,-1.0,2408.0,-1.0,0,59.9
347.0,0.0,0.0,868.0,1053.0,140.0,7.63,0,0,-1.0,2408.0,-1.0,0,59.0
329.0,0.0,0.0,876.0,1062.0,140.0,7.24,0,0,-1.0,2407.0,-1.0,0,58.63
403.0,0.0,0.0,837.0,1015.0,140.0,8.87,0,0,-1.0,2395.0,-1.0,0,62.43
358.0,0.0,0.0,858.0,1040.0,140.0,7.88,0,0,-1.0,2396.0,-1.0,0,60.03
340.0,0.0,0.0,866.0,1050.0,140.0,7.48,0,0,-1.0,2396.0,-1.0,0,59.08
322.0,0.0,0.0,874.0,1060.0,140.0,7.08,0,0,-1.0,2396.0,-1.0,0,58.7
394.0,0.0,0.0,834.0,1012.0,140.0,8.67,0,0,-1.0,2380.0,-1.0,0,62.54
351.0,0.0,0.0,855.0,1037.0,140.0,7.72,0,0,-1.0,2383.0,-1.0,0,60.09
333.0,0.0,0.0,864.0,148.0,140.0,7.33,0,0,-1.0,1485.0,-1.0,0,59.14
315.0,0.0,0.0,872.0,1058.0,140.0,6.93,0,0,-1.0,2385.0,-1.0,0,58.79
437.0,51.0,0.0,908.0,785.0,204.0,10.736000000000002,0,0,3.73,2385.0,26.9,0,34.85
424.0,51.0,0.0,908.0,785.0,204.0,10.450000000000001,0,0,3.73,2372.0,27.0,0,35.7
411.0,51.0,0.0,908.0,785.0,204.0,10.164000000000001,0,0,3.97,2359.0,28.13,0,35.96
411.0,77.0,0.0,908.0,785.0,204.0,10.736000000000002,0,0,3.8,2385.0,27.16,0,34.51
398.0,77.0,0.0,908.0,785.0,204.0,10.450000000000001,0,0,4.0,2372.0,28.0,0,35.7
386.0,77.0,0.0,908.0,785.0,204.0,10.186000000000002,0,0,4.02,2360.0,28.8,0,36.13
386.0,103.0,0.0,908.0,785.0,204.0,10.758000000000003,0,0,4.12,2386.0,29.5,0,36.04
373.0,103.0,0.0,908.0,785.0,204.0,10.472000000000001,0,0,4.25,2373.0,30.9,0,36.21
360.0,103.0,0.0,908.0,785.0,204.0,10.186000000000002,0,0,4.58,2360.0,31.1,0,38.08
360.0,129.0,0.0,908.0,785.0,204.0,10.758000000000003,0,0,4.73,2386.0,29.0,0,35.0
347.0,129.0,0.0,908.0,785.0,204.0,10.472000000000001,0,0,3.82,2373.0,27.0,0,34.09
334.0,129.0,0.0,908.0,785.0,204.0,10.186000000000002,0,0,3.73,2360.0,26.6,0,32.3
334.0,154.0,0.0,908.0,785.0,204.0,10.736000000000002,0,0,3.25,2385.0,26.0,0,29.75
321.0,154.0,0.0,908.0,785.0,204.0,10.450000000000001,0,0,2.95,2372.0,25.9,0,27.2
308.0,154.0,0.0,908.0,785.0,204.0,10.164000000000001,0,0,2.49,2359.0,25.8,0,25.59
250.0,250.0,0.0,722.3,1083.4,125.0,11.0,0,0,5.38,2430.7,34.98,0,54.4
250.0,125.0,125.0,728.7,1093.0,125.0,11.0,0,0,5.18,2446.7,33.96,0,51.17
250.0,100.0,100.0,725.4,1088.2,125.0,11.0,0,0,5.47,2388.6000000000004,35.69,0,56.69
125.0,375.0,0.0,707.2,1060.8,125.0,11.0,0,0,4.43,2393.0,31.43,0,43.77
125.0,187.5,0.0,716.8,1075.2,125.0,11.0,0,0,4.83,2229.5,32.41,0,46.66
125.0,150.0,150.0,712.0,1068.0,125.0,11.0,0,0,5.1,2330.0,34.03,0,51.51
635.0,0.0,0.0,847.0,565.0,247.0,2.54,0,0,-1.0,2294.0,-1.0,0,62.9
635.0,0.0,0.0,847.0,565.0,247.0,2.54,0,0,-1.0,2294.0,-1.0,0,62.22
635.0,0.0,0.0,847.0,565.0,247.0,2.54,0,0,-1.0,2294.0,-1.0,0,60.35
635.0,0.0,0.0,847.0,565.0,247.0,2.54,0,0,-1.0,2294.0,-1.0,0,56.1
635.0,0.0,0.0,847.0,565.0,247.0,2.54,0,0,-1.0,2294.0,-1.0,0,55.0
484.5,25.5,0.0,653.0,1122.5,153.0,14.535,0,0,-1.0,2438.5,-1.0,0,47.17
459.0,51.0,0.0,653.0,1122.5,153.0,13.77,0,0,-1.0,2438.5,-1.0,0,47.17
433.5,76.5,0.0,653.0,1122.5,153.0,13.004999999999999,0,0,-1.0,2438.5,-1.0,0,46.75
408.0,102.0,0.0,653.0,1122.5,153.0,12.24,0,0,-1.0,2438.5,-1.0,0,44.79
382.5,127.5,0.0,653.0,1122.5,153.0,11.475,0,0,-1.0,2438.5,-1.0,0,43.61
475.0,25.0,0.0,640.0,1100.0,170.0,14.25,0,0,-1.0,2410.0,-1.0,0,42.24
450.0,50.0,0.0,640.0,1100.0,170.0,13.5,0,0,-1.0,2410.0,-1.0,0,42.16
425.0,75.0,0.0,640.0,1100.0,170.0,12.75,0,0,-1.0,2410.0,-1.0,0,39.1
400.0,100.0,0.0,640.0,1100.0,170.0,12.0,0,0,-1.0,2410.0,-1.0,0,38.33
375.0,125.0,0.0,640.0,1100.0,170.0,11.25,0,0,-1.0,2410.0,-1.0,0,36.12
465.5,24.5,0.0,628.0,1078.0,186.2,13.965,0,0,-1.0,2382.2,-1.0,0,36.12
441.0,49.0,0.0,628.0,1078.0,186.2,13.229999999999999,0,0,-1.0,2382.2,-1.0,0,34.0
416.5,73.5,0.0,628.0,1078.0,186.2,12.495,0,0,-1.0,2382.2,-1.0,0,32.13
392.0,98.0,0.0,628.0,1078.0,186.2,11.76,0,0,-1.0,2382.2,-1.0,0,30.6
